Repository: PaLaKsIbBaL/Photocatalytic-H2

# Photocatalytic H₂ Production Rate Prediction

A stacked ensemble (CatBoost + Random Forest + XGBoost) that predicts photocatalytic hydrogen production rate from reaction and catalyst design variables, trained on 909 experiments aggregated from 119 literature sources. Includes SHAP-based interpretability to identify the dominant physical/chemical drivers of H₂ yield.

**R² = 0.776 | MSE reduced 32% vs. best single baseline model**

---

## Overview

Photocatalytic hydrogen evolution is a promising route to clean H₂ production, but identifying effective catalyst/reaction-condition combinations experimentally is slow and expensive. This project builds a machine learning surrogate model to predict H₂ production rate (μmol g⁻¹ h⁻¹) from catalyst composition, preparation method, and reaction conditions, aiming to help narrow the experimental search space.

Three tree-based regressors — **CatBoost**, **Random Forest**, and **XGBoost** — are trained individually and combined via **out-of-fold (OOF) stacking with a Ridge meta-model**. Model behavior is interpreted using **SHAP (SHapley Additive exPlanations)**.

## Dataset

- **909 experiments** aggregated from **119 distinct literature references**
- Target: H₂ production rate, range **0–269,120 μmol g⁻¹ h⁻¹** (strongly right-skewed; mean 11,747, median 1,711)
- **26 raw variables** → 11 categorical (catalyst type, cocatalyst, light source, preparation method, etc.) + 15 numeric (loading %, pH, calcination temp/time, bandgap, reaction temp, etc.)
- **68 total features** after preprocessing: 11 categorical + 15 numeric + 15 missing-value indicator flags + 27 engineered interaction/ratio/log features

> Raw data is not redistributed in this repository due to source licensing. See [Installation & Usage](#installation--usage) for how to point the script at your own copy.

## Methodology

| Component | Approach |
|---|---|
| Target transform | log(1+y) to handle heavy right-skew; predictions back-transformed before scoring |
| Categorical handling | CatBoost: native ordered target statistics. RF/XGBoost: leakage-safe K-fold target encoding |
| Missing data | Per-field missing-value indicator flags + train-only median imputation |
| Feature engineering | 27 domain-informed features (e.g. power-per-volume, load × glycerol interaction, log-transformed loading/bandgap) |
| Validation | 80/20 hold-out split (727 train / 182 test) + 5-fold CV for stacking |
| Ensembling | Ridge meta-model (non-negative coefficients) fit on out-of-fold base-model predictions |
| Interpretability | SHAP TreeExplainer on the CatBoost model |

**Hyperparameters**

| Model | Key settings |
|---|---|
| CatBoost | depth=9, learning_rate=0.025, l2_leaf_reg=4, grow_policy=Lossguide, max_leaves=200 |
| Random Forest | n_estimators=500, max_features=sqrt, min_samples_leaf=2 |
| XGBoost | n_estimators=2000 (early-stopped), learning_rate=0.03, max_depth=6 |
| Ridge meta-model | alpha=1.0, non-negative coefficients |

## Results

| Model | R² | MSE | RMSE | MAE |
|---|---|---|---|---|
| CatBoost | 0.7573 | 161,613,695 | 12,712.7 | 4,524.8 |
| Random Forest | 0.6023 | 264,854,457 | 16,274.3 | 5,546.8 |
| XGBoost | 0.6514 | 232,151,701 | 15,236.5 | 5,306.7 |
| Simple average | 0.6707 | 219,272,109 | 14,807.8 | 5,032.0 |
| **Stacked ensemble (Ridge)** | **0.7762** | **149,038,326** | **12,208.1** | **4,337.0** |

The stacked ensemble outperformed every individual model. The Ridge meta-model learned weights of **0.871 (CatBoost), 0.000 (Random Forest), 0.164 (XGBoost)** — CatBoost's native categorical handling made it the dominant contributor.

## SHAP Feature Importance

The `Reference` field (source publication) was the single most influential feature — expected, since experiments from the same paper share reactor design and measurement protocol. Beyond that, catalyst composition variables (`Semiconductor 1/2`, `Cocatalyst 1`, `Structure`, preparation method) dominate the ranking, consistent with physical intuition that catalyst identity and synthesis route are primary drivers of photocatalytic activity.

## Repository Structure

```
.
├── README.md
├── requirements.txt
├── LICENSE
├── src/
│   └── h2_model.py          # full training + stacking + SHAP pipeline
├── figures/
│   ├── shap_summary_beeswarm.png
│   ├── shap_summary_bar.png
│   ├── shap_dependence_grid.png
│   ├── parity_plot.png
│   └── model_comparison.png
└── docs/
    └── methodology.md        # full written methodology & discussion
```

## Limitations

- **Provenance leakage**: experiments from the same source paper can appear in both train and test splits, so the `Reference` feature's importance partly reflects paper-level memorization rather than pure mechanistic signal.
- **Dataset heterogeneity**: aggregating 119 sources with differing reactors, units, and protocols inflates absolute error metrics (MSE, MAE) even where relative fit (R²) is reasonable.

File: 2. s excel.xlsm - Data.csv (part 1 of 9)
Exp,Cocatalyst 1,Semiconductor 1,Semiconductor 2,Semiconductor 3,Semiconductor 1 %,Semiconductor 2 %,Co-Catalyst wt,Form,Structure,Light,Light Source,Power (W),Filter (nm),Photocatalyst load (g/L),Preparation of Semiconductor,Semiconductor Calcination Temp©,Semiconductor Calcination Time (h),Preparation of Photocatalyst,Photocatalyst Calcination Temp ©,Photocatalyst Calcination Time (h),Glycerol Concentration (v%),Solution Volume (ml),pH,Reaction Temp (C),Bandgap (eV),H2vproduction rate(micromol/g.h),Reference
1,Ag,TiO2,g-C3N4,,50,10,3,nanocomposite,anatase,Visible,Xe,35,,0.38,hydrothermal,,0,sol-gel,400,3,5,130,,25,,8598.80,"Seadira, T. W. P, S. J. Baloyi, C. M. Masuku and M. S. Scurrell, “Solar Photocatalytic Hydrogen Production from Glycerol Reforming Using Ternary Cu/THS/Graphene”, in Conference of the South African Advanced Materials Initiative, Vanderbijlpark, South Africa, 2020. "
2,Ag,TiO2,g-C3N4,,50,10,3,nanocomposite,anatase,Visible,Xe,35,,0.77,hydrothermal,,0,sol-gel,400,3,5,130,,25,,8886.20,"Seadira, T. W. P, S. J. Baloyi, C. M. Masuku and M. S. Scurrell, “Solar Photocatalytic Hydrogen Production from Glycerol Reforming Using Ternary Cu/THS/Graphene”, in Conference of the South African Advanced Materials Initiative, Vanderbijlpark, South Africa, 2020. "
3,Ag,TiO2,g-C3N4,,50,10,3,nanocomposite,anatase,Visible,Xe,35,,1.15,hydrothermal,,0,sol-gel,400,3,5,130,,25,,11647.00,"Seadira, T. W. P, S. J. Baloyi, C. M. Masuku and M. S. Scurrell, “Solar Photocatalytic Hydrogen Production from Glycerol Reforming Using Ternary Cu/THS/Graphene”, in Conference of the South African Advanced Materials Initiative, Vanderbijlpark, South Africa, 2020. "
4,Ag,TiO2,g-C3N4,,50,10,3,nanocomposite,anatase,Visible,Xe,35,,1.54,hydrothermal,,0,sol-gel,400,3,5,130,,25,,7856.30,"Seadira, T. W. P, S. J. Baloyi, C. M. Masuku and M. S. Scurrell, “Solar Photocatalytic Hydrogen Production from Glycerol Reforming Using Ternary Cu/THS/Graphene”, in Conference of the South African Advanced Materials Initiative, Vanderbijlpark, South Africa, 2020. "
5,Ag,TiO2,g-C3N4,,50,10,3,nanocomposite,anatase,Visible,Xe,35,,1.15,hydrothermal,,0,sol-gel,400,3,5,130,2,25,,115.00,"Seadira, T. W. P, S. J. Baloyi, C. M. Masuku and M. S. Scurrell, “Solar Photocatalytic Hydrogen Production from Glycerol Reforming Using Ternary Cu/THS/Graphene”, in Conference of the South African Advanced Materials Initiative, Vanderbijlpark, South Africa, 2020. "
6,Ag,TiO2,g-C3N4,,50,10,3,nanocomposite,anatase,Visible,Xe,35,,1.15,hydrothermal,,0,sol-gel,400,3,5,130,4,25,,3605.20,"Seadira, T. W. P, S. J. Baloyi, C. M. Masuku and M. S. Scurrell, “Solar Photocatalytic Hydrogen Production from Glycerol Reforming Using Ternary Cu/THS/Graphene”, in Conference of the South African Advanced Materials Initiative, Vanderbijlpark, South Africa, 2020. "
7,Ag,TiO2,g-C3N4,,50,10,3,nanocomposite,anatase,Visible,Xe,35,,1.15,hydrothermal,,0,sol-gel,400,3,5,130,7,25,,11647.00,"Seadira, T. W. P, S. J. Baloyi, C. M. Masuku and M. S. Scurrell, “Solar Photocatalytic Hydrogen Production from Glycerol Reforming Using Ternary Cu/THS/Graphene”, in Conference of the South African Advanced Materials Initiative, Vanderbijlpark, South Africa, 2020. "
8,Ag,TiO2,g-C3N4,,50,10,3,nanocomposite,anatase,Visible,Xe,35,,1.15,hydrothermal,,0,sol-gel,400,3,5,130,8,25,,659.20,"Seadira, T. W. P, S. J. Baloyi, C. M. Masuku and M. S. Scurrell, “Solar Photocatalytic Hydrogen Production from Glycerol Reforming Using Ternary Cu/THS/Graphene”, in Conference of the South African Advanced Materials Initiative, Vanderbijlpark, South Africa, 2020. "
9,Ag,TiO2,g-C3N4,,50,10,3,nanocomposite,anatase,Visible,Xe,35,,1.15,hydrothermal,,0,sol-gel,400,3,5,130,11,25,,1440.00,"Seadira, T. W. P, S. J. Baloyi, C. M. Masuku and M. S. Scurrell, “Solar Photocatalytic Hydrogen Production from Glycerol Reforming Using Ternary Cu/THS/Graphene”, in Conference of the South African Advanced Materials Initiative, Vanderbijlpark, South Africa, 2020. "
10,Ag,TiO2,,,100,,2,hollow sphere,anatase,Visible,,,,2,hydrothermal,,0,Impregnation,450,5,5,50,,25,2.4,6370.00,"Seadira, T. W. P., G. Sadanandam, T. Ntho, C. M. Masuku and M. S. Scurrell, “Preparation and Characterization of Metals Supported on Nanostructured TiO2 Hollow Spheres for Production of Hydrogen via Photocatalytic Reforming of Glycerol”, Applied Catalysis B: Environmental, Vol. 222, pp. 133-145, 2018."
11,Ag,TiO2,,,100,,0.5,nanotube,anatase-rutile,Visible,,300,,0.1,,,0,Impregnation,450,5,5,50,,25,2.31,17050.00,"Taylor, S., M. Mehta and A. Samokhvalov, “Production of Hydrogen by Glycerol Photoreforming Using Binary Nitrogen–Metal-Promoted N-M-TiO2 Photocatalysts”,  ChemPhysChem, Vol. 15, No. 5, pp. 942-949, 2014."
12,Ag,TiO2,,,100,,1,nanotube,anatase-rutile,Visible,,300,,0.1,,,0,Impregnation,450,5,5,50,,25,2.28,23068.00,"Taylor, S., M. Mehta and A. Samokhvalov, “Production of Hydrogen by Glycerol Photoreforming Using Binary Nitrogen–Metal-Promoted N-M-TiO2 Photocatalysts”,  ChemPhysChem, Vol. 15, No. 5, pp. 942-949, 2014."
13,Ag,TiO2,,,100,,2,nanotube,anatase-rutile,Visible,,300,,0.1,,,0,Impregnation,450,5,5,50,,25,2.26,20531.00,"Taylor, S., M. Mehta and A. Samokhvalov, “Production of Hydrogen by Glycerol Photoreforming Using Binary Nitrogen–Metal-Promoted N-M-TiO2 Photocatalysts”,  ChemPhysChem, Vol. 15, No. 5, pp. 942-949, 2014."
14,Ag,TiO2,,,100,,3,nanotube,anatase-rutile,Visible,,300,,0.1,,,0,Impregnation,450,5,5,50,,25,2.24,19233.00,"Taylor, S., M. Mehta and A. Samokhvalov, “Production of Hydrogen by Glycerol Photoreforming Using Binary Nitrogen–Metal-Promoted N-M-TiO2 Photocatalysts”,  ChemPhysChem, Vol. 15, No. 5, pp. 942-949, 2014."
15,Ag,TiO2,,,100,,4,nanotube,anatase-rutile,Visible,,300,,0.1,,,0,Impregnation,450,5,5,50,,25,2.21,17109.00,"Taylor, S., M. Mehta and A. Samokhvalov, “Production of Hydrogen by Glycerol Photoreforming Using Binary Nitrogen–Metal-Promoted N-M-TiO2 Photocatalysts”,  ChemPhysChem, Vol. 15, No. 5, pp. 942-949, 2014."
16,Ag,TiO2,,,100,,5,nanotube,anatase-rutile,Visible,,300,,0.1,,,0,Impregnation,450,5,5,50,,25,2.18,14749.00,"Taylor, S., M. Mehta and A. Samokhvalov, “Production of Hydrogen by Glycerol Photoreforming Using Binary Nitrogen–Metal-Promoted N-M-TiO2 Photocatalysts”,  ChemPhysChem, Vol. 15, No. 5, pp. 942-949, 2014."
17,Ag,TiO2,,,100,,6,nanotube,anatase-rutile,Visible,,300,,0.1,,,0,Impregnation,450,5,5,50,,25,2.14,10442.00,"Taylor, S., M. Mehta and A. Samokhvalov, “Production of Hydrogen by Glycerol Photoreforming Using Binary Nitrogen–Metal-Promoted N-M-TiO2 Photocatalysts”,  ChemPhysChem, Vol. 15, No. 5, pp. 942-949, 2014."
18,Ag,TiO2,,,100,,8,nanotube,anatase-rutile,Visible,,300,,0.1,,,0,Impregnation,450,5,5,50,,25,2.11,7610.60,"Taylor, S., M. Mehta and A. Samokhvalov, “Production of Hydrogen by Glycerol Photoreforming Using Binary Nitrogen–Metal-Promoted N-M-TiO2 Photocatalysts”,  ChemPhysChem, Vol. 15, No. 5, pp. 942-949, 2014."
19,Ag,TiO2,,,100,,10,nanotube,anatase-rutile,Visible,,300,,0.1,,,0,Impregnation,450,5,5,50,,25,2.08,2123.90,"Taylor, S., M. Mehta and A. Samokhvalov, “Production of Hydrogen by Glycerol Photoreforming Using Binary Nitrogen–Metal-Promoted N-M-TiO2 Photocatalysts”,  ChemPhysChem, Vol. 15, No. 5, pp. 942-949, 2014."
20,Ag,TiO2,,,100,,1,nanotube,anatase-rutile,Visible,,300,,0.05,,,0,Impregnation,450,5,5,50,,25,2.28,19127.00,"Taylor, S., M. Mehta and A. Samokhvalov, “Production of Hydrogen by Glycerol Photoreforming Using Binary Nitrogen–Metal-Promoted N-M-TiO2 Photocatalysts”,  ChemPhysChem, Vol. 15, No. 5, pp. 942-949, 2014."
21,Ag,TiO2,,,100,,1,nanotube,anatase-rutile,Visible,,300,,0.15,,,0,Impregnation,450,5,5,50,,25,2.28,17756.00,"Taylor, S., M. Mehta and A. Samokhvalov, “Production of Hydrogen by Glycerol Photoreforming Using Binary Nitrogen–Metal-Promoted N-M-TiO2 Photocatalysts”,  ChemPhysChem, Vol. 15, No. 5, pp. 942-949, 2014."
22,Ag,TiO2,,,100,,1,nanotube,anatase-rutile,Visible,,300,,0.2,,,0,Impregnation,450,5,5,50,,25,2.28,13614.00,"Taylor, S., M. Mehta and A. Samokhvalov, “Production of Hydrogen by Glycerol Photoreforming Using Binary Nitrogen–Metal-Promoted N-M-TiO2 Photocatalysts”,  ChemPhysChem, Vol. 15, No. 5, pp. 942-949, 2014."
23,Ag,TiO2,,,100,,1,nanotube,anatase-rutile,Visible,Artificial ,300,,0.05,,,0,Impregnation,450,5,5,50,,25,2.28,18426.00,"Taylor, S., M. Mehta and A. Samokhvalov, “Production of Hydrogen by Glycerol Photoreforming Using Binary Nitrogen–Metal-Promoted N-M-TiO2 Photocatalysts”,  ChemPhysChem, Vol. 15, No. 5, pp. 942-949, 2014."
24,Ag,TiO2,,,100,,1,nanotube,anatase-rutile,Visible,Artificial ,300,,0.15,,,0,Impregnation,450,5,5,50,,25,2.28,16508.00,"Taylor, S., M. Mehta and A. Samokhvalov, “Production of Hydrogen by Glycerol Photoreforming Using Binary Nitrogen–Metal-Promoted N-M-TiO2 Photocatalysts”,  ChemPhysChem, Vol. 15, No. 5, pp. 942-949, 2014."
25,Ag,TiO2,,,100,,1,nanotube,anatase-rutile,Visible,Artificial ,300,,0.2,,,0,Impregnation,450,5,5,50,,25,2.28,12457.00,"Taylor, S., M. Mehta and A. Samokhvalov, “Production of Hydrogen by Glycerol Photoreforming Using Binary Nitrogen–Metal-Promoted N-M-TiO2 Photocatalysts”,  ChemPhysChem, Vol. 15, No. 5, pp. 942-949, 2014."
26,Ag,TiO2,,,100,,1,nanotube,anatase-rutile,Visible,,300,,0.1,,,0,Impregnation,450,5,2.5,50,,25,2.28,11504.00,"Taylor, S., M. Mehta and A. Samokhvalov, “Production of Hydrogen by Glycerol Photoreforming Using Binary Nitrogen–Metal-Promoted N-M-TiO2 Photocatalysts”,  ChemPhysChem, Vol. 15, No. 5, pp. 942-949, 2014."
27,Ag,TiO2,,,100,,1,nanotube,anatase-rutile,Visible,,300,,0.1,,,0,Impregnation,450,5,7.5,50,,25,2.28,16659.00,"Taylor, S., M. Mehta and A. Samokhvalov, “Production of Hydrogen by Glycerol Photoreforming Using Binary Nitrogen–Metal-Promoted N-M-TiO2 Photocatalysts”,  ChemPhysChem, Vol. 15, No. 5, pp. 942-949, 2014."
28,Ag,TiO2,,,100,,1,nanotube,anatase-rutile,Visible,,300,,0.1,,,0,Impregnation,450,5,10,50,,25,2.28,10406.00,"Taylor, S., M. Mehta and A. Samokhvalov, “Production of Hydrogen by Glycerol Photoreforming Using Binary Nitrogen–Metal-Promoted N-M-TiO2 Photocatalysts”,  ChemPhysChem, Vol. 15, No. 5, pp. 942-949, 2014."
29,Ag,TiO2,,,100,,1,nanotube,anatase-rutile,Visible,Artificial ,300,,0.1,,,0,Impregnation,450,5,2.5,50,,25,2.28,11026.00,"Taylor, S., M. Mehta and A. Samokhvalov, “Production of Hydrogen by Glycerol Photoreforming Using Binary Nitrogen–Metal-Promoted N-M-TiO2 Photocatalysts”,  ChemPhysChem, Vol. 15, No. 5, pp. 942-949, 2014."
30,Ag,TiO2,,,100,,1,nanotube,anatase-rutile,Visible,Artificial ,300,,0.1,,,0,Impregnation,450,5,7.5,50,,25,2.28,16134.00,"Taylor, S., M. Mehta and A. Samokhvalov, “Production of Hydrogen by Glycerol Photoreforming Using Binary Nitrogen–Metal-Promoted N-M-TiO2 Photocatalysts”,  ChemPhysChem, Vol. 15, No. 5, pp. 942-949, 2014."
31,Ag,TiO2,,,100,,1,nanotube,anatase-rutile,Visible,Artificial ,300,,0.1,,,0,Impregnation,450,5,10,50,,25,2.28,9832.90,"Taylor, S., M. Mehta and A. Samokhvalov, “Production of Hydrogen by Glycerol Photoreforming Using Binary Nitrogen–Metal-Promoted N-M-TiO2 Photocatalysts”,  ChemPhysChem, Vol. 15, No. 5, pp. 942-949, 2014."
32,Ag,TiO2,,,100,,0.5,nanotube,anatase-rutile,Visible,Artificial ,300,,0.1,,,0,Impregnation,450,5,5,50,,25,2.31,16578.00,"Taylor, S., M. Mehta and A. Samokhvalov, “Production of Hydrogen by Glycerol Photoreforming Using Binary Nitrogen–Metal-Promoted N-M-TiO2 Photocatalysts”,  ChemPhysChem, Vol. 15, No. 5, pp. 942-949, 2014."
33,Ag,TiO2,,,100,,1,nanotube,anatase-rutile,Visible,Artificial ,300,,0.1,,,0,Impregnation,450,5,5,50,,25,2.28,22537.00,"Taylor, S., M. Mehta and A. Samokhvalov, “Production of Hydrogen by Glycerol Photoreforming Using Binary Nitrogen–Metal-Promoted N-M-TiO2 Photocatalysts”,  ChemPhysChem, Vol. 15, No. 5, pp. 942-949, 2014."
34,Ag,TiO2,,,100,,2,nanotube,anatase-rutile,Visible,Artificial ,300,,0.1,,,0,Impregnation,450,5,5,50,,25,2.26,20118.00,"Taylor, S., M. Mehta and A. Samokhvalov, “Production of Hydrogen by Glycerol Photoreforming Using Binary Nitrogen–Metal-Promoted N-M-TiO2 Photocatalysts”,  ChemPhysChem, Vol. 15, No. 5, pp. 942-949, 2014."
35,Ag,TiO2,,,100,,3,nanotube,anatase-rutile,Visible,Artificial ,300,,0.1,,,0,Impregnation,450,5,5,50,,25,2.24,18761.00,"Taylor, S., M. Mehta and A. Samokhvalov, “Production of Hydrogen by Glycerol Photoreforming Using Binary Nitrogen–Metal-Promoted N-M-TiO2 Photocatalysts”,  ChemPhysChem, Vol. 15, No. 5, pp. 942-949, 2014."
36,Ag,TiO2,,,100,,4,nanotube,anatase-rutile,Visible,Artificial ,300,,0.1,,,0,Impregnation,450,5,5,50,,25,2.21,16460.00,"Taylor, S., M. Mehta and A. Samokhvalov, “Production of Hydrogen by Glycerol Photoreforming Using Binary Nitrogen–Metal-Promoted N-M-TiO2 Photocatalysts”,  ChemPhysChem, Vol. 15, No. 5, pp. 942-949, 2014."
37,Ag,TiO2,,,100,,5,nanotube,anatase-rutile,Visible,Artificial ,300,,0.1,,,0,Impregnation,450,5,5,50,,25,2.18,14159.00,"Taylor, S., M. Mehta and A. Samokhvalov, “Production of Hydrogen by Glycerol Photoreforming Using Binary Nitrogen–Metal-Promoted N-M-TiO2 Photocatalysts”,  ChemPhysChem, Vol. 15, No. 5, pp. 942-949, 2014."
38,Ag,TiO2,,,100,,6,nanotube,anatase-rutile,Visible,Artificial ,300,,0.1,,,0,Impregnation,450,5,5,50,,25,2.14,9793.50,"Taylor, S., M. Mehta and A. Samokhvalov, “Production of Hydrogen by Glycerol Photoreforming Using Binary Nitrogen–Metal-Promoted N-M-TiO2 Photocatalysts”,  ChemPhysChem, Vol. 15, No. 5, pp. 942-949, 2014."
39,Ag,TiO2,,,100,,8,nanotube,anatase-rutile,Visible,Artificial ,300,,0.1,,,0,Impregnation,450,5,5,50,,25,2.11,7020.60,"Taylor, S., M. Mehta and A. Samokhvalov, “Production of Hydrogen by Glycerol Photoreforming Using Binary Nitrogen–Metal-Promoted N-M-TiO2 Photocatalysts”,  ChemPhysChem, Vol. 15, No. 5, pp. 942-949, 2014."
40,Ag,TiO2,,,100,,10,nanotube,anatase-rutile,Visible,Artificial ,300,,0.1,,,0,Impregnation,450,5,5,50,,25,2.08,1710.90,"Taylor, S., M. Mehta and A. Samokhvalov, “Production of Hydrogen by Glycerol Photoreforming Using Binary Nitrogen–Metal-Promoted N-M-TiO2 Photocatalysts”,  ChemPhysChem, Vol. 15, No. 5, pp. 942-949, 2014."
41,Ag,TiO2,,,100,,1,nanoparticle,anatase,Visible,,,,0.2,sol-gel,450,4,Impregnation,450,5,5,50,,25,2.72,132.40,"Ravi, P., V. N. Rao, M. V. Shankar and M. Sathish, “CuO@NiO Core-Shell Nanoparticles Decorated Anatase TiO2 Nanospheres for Enhanced Photocatalytic Hydrogen Production”, International Journal of Hydrogen Energy, Vol. 45, No. 3, pp. 7517-7529, 2020."
42,Ag,TiO2,g-C3N4,,50,,3,nanocomposite,anatase,Visible,Xe,35,,0.38,hydrothermal,,0,sol-gel,400,3,5,130,,25,,7760.50,"Seadira, T. W. P, S. J. Baloyi, C. M. Masuku and M. S. Scurrell, “Solar Photocatalytic Hydrogen Production from Glycerol Reforming Using Ternary Cu/THS/Graphene”, in Conference of the South African Advanced Materials Initiative, Vanderbijlpark, South Africa, 2020. "
43,Ag,TiO2,g-C3N4,,50,,3,nanocomposite,anatase,Visible,Xe,35,,0.77,hydrothermal,,0,sol-gel,400,3,5,130,,25,,8670.70,"Seadira, T. W. P, S. J. Baloyi, C. M. Masuku and M. S. Scurrell, “Solar Photocatalytic Hydrogen Production from Glycerol Reforming Using Ternary Cu/THS/Graphene”, in Conference of the South African Advanced Materials Initiative, Vanderbijlpark, South Africa, 2020. "
44,Ag,TiO2,g-C3N4,,50,,3,nanocomposite,anatase,Visible,Xe,35,,1.15,hydrothermal,,0,sol-gel,400,3,5,130,,25,,10092.00,"Seadira, T. W. P, S. J. Baloyi, C. M. Masuku and M. S. Scurrell, “Solar Photocatalytic Hydrogen Production from Glycerol Reforming Using Ternary Cu/THS/Graphene”, in Conference of the South African Advanced Materials Initiative, Vanderbijlpark, South Africa, 2020. "
45,Ag,TiO2,g-C3N4,,50,,3,nanocomposite,anatase,Visible,Xe,35,,1.54,hydrothermal,,0,sol-gel,400,3,5,130,,25,,5628.70,"Seadira, T. W. P, S. J. Baloyi, C. M. Masuku and M. S. Scurrell, “Solar Photocatalytic Hydrogen Production from Glycerol Reforming Using Ternary Cu/THS/Graphene”, in Conference of the South African Advanced Materials Initiative, Vanderbijlpark, South Africa, 2020. "
46,Ag,TiO2,g-C3N4,,50,,3,nanocomposite,anatase,Visible,Xe,35,,1.15,hydrothermal,,0,sol-gel,400,3,5,130,2,25,,367.00,"Seadira, T. W. P, S. J. Baloyi, C. M. Masuku and M. S. Scurrell, “Solar Photocatalytic Hydrogen Production from Glycerol Reforming Using Ternary Cu/THS/Graphene”, in Conference of the South African Advanced Materials Initiative, Vanderbijlpark, South Africa, 2020. "
47,Ag,TiO2,g-C3N4,,50,,3,nanocomposite,anatase,Visible,Xe,35,,1.15,hydrothermal,,0,sol-gel,400,3,5,130,4,25,,1108.30,"Seadira, T. W. P, S. J. Baloyi, C. M. Masuku and M. S. Scurrell, “Solar Photocatalytic Hydrogen Production from Glycerol Reforming Using Ternary Cu/THS/Graphene”, in Conference of the South African Advanced Materials Initiative, Vanderbijlpark, South Africa, 2020. "
48,Ag,TiO2,g-C3N4,,50,,3,nanocomposite,anatase,Visible,Xe,35,,1.15,hydrothermal,,0,sol-gel,400,3,5,130,7,25,,10052.60,"Seadira, T. W. P, S. J. Baloyi, C. M. Masuku and M. S. Scurrell, “Solar Photocatalytic Hydrogen Production from Glycerol Reforming Using Ternary Cu/THS/Graphene”, in Conference of the South African Advanced Materials Initiative, Vanderbijlpark, South Africa, 2020. "
49,Ag,TiO2,g-C3N4,,50,,3,nanocomposite,anatase,Visible,Xe,35,,1.15,hydrothermal,,0,sol-gel,400,3,5,130,8,25,,5026.30,"Seadira, T. W. P, S. J. Baloyi, C. M. Masuku and M. S. Scurrell, “Solar Photocatalytic Hydrogen Production from Glycerol Reforming Using Ternary Cu/THS/Graphene”, in Conference of the South African Advanced Materials Initiative, Vanderbijlpark, South Africa, 2020. "
50,Ag,TiO2,g-C3N4,,50,,3,nanocomposite,anatase,Visible,Xe,35,,1.15,hydrothermal,,0,sol-gel,400,3,5,130,11,25,,2513.10,"Seadira, T. W. P, S. J. Baloyi, C. M. Masuku and M. S. Scurrell, “Solar Photocatalytic Hydrogen Production from Glycerol Reforming Using Ternary Cu/THS/Graphene”, in Conference of the South African Advanced Materials Initiative, Vanderbijlpark, South Africa, 2020. "
51,Ag,La0.2Na0.98TaO3,,,100,,,nanoparticle,,UV,Xe,500,320,0.25,sol-gel,450,4,Photodeposition,,0,10,200,,,4.23,8.53,"Gullapelli, S. M. S. Scurrell and D. K. Valluri, “Photocatalytic H2 Production from Glycerol–Water Mixtures over Ni/γ-Al2O3 and TiO2 Composite Systems”, International Journal of Hydrogen Energy, Vol. 42, No. 22, pp. 15031-15043, 2017."
52,Ag,La0.2Na0.98TaO3,,,100,,0.5,nanoparticle,,UV,Xe,500,320,0.25,sol-gel,450,4,Photodeposition,,0,10,200,,,3.78,38.67,"Gullapelli, S. M. S. Scurrell and D. K. Valluri, “Photocatalytic H2 Production from Glycerol–Water Mixtures over Ni/γ-Al2O3 and TiO2 Composite Systems”, International Journal of Hydrogen Energy, Vol. 42, No. 22, pp. 15031-15043, 2017."
53,Ag,La0.2Na0.98TaO3,,,100,,1,nanoparticle,,UV,Xe,500,320,0.25,sol-gel,450,4,Photodeposition,,0,10,200,,,3.57,189.27,"Gullapelli, S. M. S. Scurrell and D. K. Valluri, “Photocatalytic H2 Production from Glycerol–Water Mixtures over Ni/γ-Al2O3 and TiO2 Composite Systems”, International Journal of Hydrogen Energy, Vol. 42, No. 22, pp. 15031-15043, 2017."
54,Ag,La0.2Na0.98TaO3,,,100,,1.5,nanoparticle,,UV,Xe,500,320,0.25,sol-gel,450,4,Photodeposition,,0,10,200,,,3.54,329.53,"Gullapelli, S. M. S. Scurrell and D. K. Valluri, “Photocatalytic H2 Production from Glycerol–Water Mixtures over Ni/γ-Al2O3 and TiO2 Composite Systems”, International Journal of Hydrogen Energy, Vol. 42, No. 22, pp. 15031-15043, 2017."
55,Ag,La0.2Na0.98TaO3,,,100,,2,nanoparticle,,UV,Xe,500,320,0.25,sol-gel,450,4,Photodeposition,,0,10,200,,,3.54,332.43,"Gullapelli, S. M. S. Scurrell and D. K. Valluri, “Photocatalytic H2 Production from Glycerol–Water Mixtures over Ni/γ-Al2O3 and TiO2 Composite Systems”, International Journal of Hydrogen Energy, Vol. 42, No. 22, pp. 15031-15043, 2017."
56,Ag,TiO2,,,100,,1,nanoflake,anatase,Visible,Xe,300,,1,Hydrothermal,,0,Impregnation,500,0.5,10,50,,,3.06,910.00,"Zhong W, Wang C, Peng S, Shu R, Tian Z, Du Y, et al. Investigation on the effect of temperature on photothermal glycerol reforming hydrogen production over Ag/TiO2 nanoflake catalyst. International Journal of Hydrogen Energy 2022;47. https://doi.org/10.1016/j.ijhydene.2022.03.122"
57,Ag,TiO2,,,100,,3,nanoflake,anatase,Visible,Xe,300,,1,Hydrothermal,,0,Impregnation,500,0.5,10,50,,,3.03,400.00,"Zhong W, Wang C, Peng S, Shu R, Tian Z, Du Y, et al. Investigation on the effect of temperature on photothermal glycerol reforming hydrogen production over Ag/TiO2 nanoflake catalyst. International Journal of Hydrogen Energy 2022;47. https://doi.org/10.1016/j.ijhydene.2022.03.122"
58,Ag,TiO2,,,100,,5,nanoflake,anatase,Visible,Xe,300,,1,Hydrothermal,,0,Impregnation,500,0.5,10,50,,,3.02,375.00,"Zhong W, Wang C, Peng S, Shu R, Tian Z, Du Y, et al. Investigation on the effect of temperature on photothermal glycerol reforming hydrogen production over Ag/TiO2 nanoflake catalyst. International Journal of Hydrogen Energy 2022;47. https://doi.org/10.1016/j.ijhydene.2022.03.122"
59,Ag,TiO2,,,100,,7,nanoflake,anatase,Visible,Xe,300,,1,Hydrothermal,,0,Impregnation,500,0.5,10,50,,,2.97,200.00,"Zhong W, Wang C, Peng S, Shu R, Tian Z, Du Y, et al. Investigation on the effect of temperature on photothermal glycerol reforming hydrogen production over Ag/TiO2 nanoflake catalyst. International Journal of Hydrogen Energy 2022;47. https://doi.org/10.1016/j.ijhydene.2022.03.122"
60,Ag,TiO2,,,100,,9,nanoflake,anatase,Visible,Xe,300,,1,Hydrothermal,,0,Impregnation,500,0.5,10,50,,,2.93,350.00,"Zhong W, Wang C, Peng S, Shu R, Tian Z, Du Y, et al. Investigation on the effect of temperature on photothermal glycerol reforming hydrogen production over Ag/TiO2 nanoflake catalyst. International Journal of Hydrogen Energy 2022;47. https://doi.org/10.1016/j.ijhydene.2022.03.122"
61,Ag,TiO2,,,100,,,nanoflake,anatase,Visible,Xe,300,,1,Hydrothermal,,0,Impregnation,500,0.5,10,50,,,3.08,70.00,"Zhong W, Wang C, Peng S, Shu R, Tian Z, Du Y, et al. Investigation on the effect of temperature on photothermal glycerol reforming hydrogen production over Ag/TiO2 nanoflake catalyst. International Journal of Hydrogen Energy 2022;47. https://doi.org/10.1016/j.ijhydene.2022.03.122"
62,Au,TiO2,,,100,,1.5,nanoparticle,anatase-rutile,UV,,100,365,6.5,,300,2,Precipitation,300,2,24.4,25,9.5,,3.21,27900.00,"Chen, W. T., A. Chan, Z. H. N. Al-Azri, A. G. Dosado, M. A. Nadeem, D. Sun-Waterhouse, H. Idriss and G. I. N. Waterhouse, “Effect of TiO2 Polymorph and Alcohol Sacrificial Agent on the Activity of Au/TiO2 Photocatalysts for H2 Production in Alcohol–Water Mixtures”, Journal of Catalysis, Vol. 329, pp. 419-513, 2015."
63,Au,TiO2,,,100,,1.5,nanoparticle,anatase ,UV,,100,365,6.5,Hydrolysis,300,2,Precipitation,300,2,24.4,25,9.5,,3.24,15500.00,"Chen, W. T., A. Chan, Z. H. N. Al-Azri, A. G. Dosado, M. A. Nadeem, D. Sun-Waterhouse, H. Idriss and G. I. N. Waterhouse, “Effect of TiO2 Polymorph and Alcohol Sacrificial Agent on the Activity of Au/TiO2 Photocatalysts for H2 Production in Alcohol–Water Mixtures”, Journal of Catalysis, Vol. 329, pp. 419-513, 2015."
64,Au,TiO2,,,100,,1.5,nanoparticle,anatase,UV,,100,365,6.5,Hydrothermal,300,2,Precipitation,300,2,24.4,25,9.5,,3.27,15000.00,"Chen, W. T., A. Chan, Z. H. N. Al-Azri, A. G. Dosado, M. A. Nadeem, D. Sun-Waterhouse, H. Idriss and G. I. N. Waterhouse, “Effect of TiO2 Polymorph and Alcohol Sacrificial Agent on the Activity of Au/TiO2 Photocatalysts for H2 Production in Alcohol–Water Mixtures”, Journal of Catalysis, Vol. 329, pp. 419-513, 2015."
65,Au,TiO2,,,100,,1.5,nanoparticle,brookite,UV,,100,365,6.5,,300,2,Precipitation,300,2,24.4,25,9.5,,3.33,13800.00,"Chen, W. T., A. Chan, Z. H. N. Al-Azri, A. G. Dosado, M. A. Nadeem, D. Sun-Waterhouse, H. Idriss and G. I. N. Waterhouse, “Effect of TiO2 Polymorph and Alcohol Sacrificial Agent on the Activity of Au/TiO2 Photocatalysts for H2 Production in Alcohol–Water Mixtures”, Journal of Catalysis, Vol. 329, pp. 419-513, 2015."
66,Au,TiO2,,,100,,1.5,nanoparticle,rutile,UV,,100,365,6.5,Hydrothermal,300,2,Precipitation,300,2,24.4,25,9.5,,3.03,3200.00,"Chen, W. T., A. Chan, Z. H. N. Al-Azri, A. G. Dosado, M. A. Nadeem, D. Sun-Waterhouse, H. Idriss and G. I. N. Waterhouse, “Effect of TiO2 Polymorph and Alcohol Sacrificial Agent on the Activity of Au/TiO2 Photocatalysts for H2 Production in Alcohol–Water Mixtures”, Journal of Catalysis, Vol. 329, pp. 419-513, 2015."
67,Au,TiO2,,,100,,0.5,nanotube,anatase,UV,,100,365,0.3,,,0,Hydrothermal,600,2,10,20,,,3.19,29200.00,"Dosado, A. G., W. T. Chen, A. Chan, D. Sun-Waterhouse and G. I. N. Waterhouse, “Novel Au/ TiO2 Photocatalysts for Hydrogen Production in Alcohol–Water Mixtures based on Hydrogen Titanate Nanotube Precursors”, Journal of Catalysis, Vol. 330, pp. 238-254, 2015."
68,Au,TiO2,,,100,,0.5,nanoparticle,anatase,UV,Hg,125,,1,,,0,Precipitation,400,2,10,85,6.8,25,3.02,16170.00,"López-Tenllado, F. J., J. Hidalgo-Carrillo, V. Montes, A. Marinas, F. J. Urbano, J. M. Marinas, L. Ilieva, T. Tabakova and F. Reid, “A Comparative Study of Hydrogen Photocatalytic Production from Glycerol and Propan-2-Ol on M/TiO2 Systems (M=Au, Pt, Pd)”, Catalysis Today, Vol. 280, pp. 58-64, 2017."
69,Au,TiO2,,,100,,1.5,nanoparticle,anatase,UV,Hg,125,,1,,,0,Precipitation,400,2,10,85,6.8,25,3.05,19381.00,"López-Tenllado, F. J., J. Hidalgo-Carrillo, V. Montes, A. Marinas, F. J. Urbano, J. M. Marinas, L. Ilieva, T. Tabakova and F. Reid, “A Comparative Study of Hydrogen Photocatalytic Production from Glycerol and Propan-2-Ol on M/TiO2 Systems (M=Au, Pt, Pd)”, Catalysis Today, Vol. 280, pp. 58-64, 2017."
70,Au,TiO2,,,100,,3,nanoparticle,anatase,UV,Hg,125,,1,,,0,Precipitation,400,2,10,85,6.8,25,3.05,23280.00,"López-Tenllado, F. J., J. Hidalgo-Carrillo, V. Montes, A. Marinas, F. J. Urbano, J. M. Marinas, L. Ilieva, T. Tabakova and F. Reid, “A Comparative Study of Hydrogen Photocatalytic Production from Glycerol and Propan-2-Ol on M/TiO2 Systems (M=Au, Pt, Pd)”, Catalysis Today, Vol. 280, pp. 58-64, 2017."
71,Au,TiO2,,,100,,1,nanoparticle,anatase-rutile,UV,,200,365,0.3,,,0,Precipitation,500,2,10,20,,25,3.18,29800.00,"Al-Azri, Z. H. N., W. T. Chen, A. Chan, V. Jovic, T. Ina, H. Idriss and G. I. N. Waterhouse, “The Roles of Metal Co-Catalysts and Reaction Media in Photocatalytic Hydrogen Production: Performance Evaluation of M/TiO2 Photocatalysts (M = Pd, Pt, Au) in Different Alcohol–Water Mixtures”, Journal of Catalysis, Vol. 329, pp. 355-367, 2015."
72,Au,TiO2,,,100,,0.1,nanoparticle,anatase-rutile,Visible,Xe,75,,4.38,,,0,sol-gel,400,2,3.7,16,,25,,12635.00,"Bednarczyk, K., M. Stelmachowski and M. Gmurek, “The Influence of Process Parameters on Photocatalytic Hydrogen Production”, Environmental Progress & Sustainable Energy, Vol. 38, No. 2, pp. 680-687, 2018."
73,Au,TiO2,,,100,,0.5,nanoparticle,anatase-rutile,Visible,Xe,75,,4.38,,,0,sol-gel,400,2,3.7,16,,25,,11081.00,"Bednarczyk, K., M. Stelmachowski and M. Gmurek, “The Influence of Process Parameters on Photocatalytic Hydrogen Production”, Environmental Progress & Sustainable Energy, Vol. 38, No. 2, pp. 680-687, 2018."
74,Au,TiO2,,,100,,0.5,nanorod,anatase,UV,,100,365,0.33,Hydrothermal,500,2,Precipitation,,0,10,20,6,,,26300.00,"Chen, W. T., A. G. Dosado, A. Chan, D. S. Waterhouse and G. I. N. Waterhouse, “Highly Reactive Anatase Nanorod Photocatalysts Synthesized by Calcination of Hydrogen Titanate Nanotubes: Effect of Calcination Conditions on Photocatalytic Performance for Aqueous Dye Degradation and H2 Production in Alcohol-Water Mixtures”, Applied Catalysis A: General, Vol. 565, pp. 98-118, 2018."
75,Au,TiO2,,,100,,0.5,nanorod,anatase,UV,,100,365,0.33,Hydrothermal,600,0.33,Precipitation,,0,10,20,6,,,27700.00,"Chen, W. T., A. G. Dosado, A. Chan, D. S. Waterhouse and G. I. N. Waterhouse, “Highly Reactive Anatase Nanorod Photocatalysts Synthesized by Calcination of Hydrogen Titanate Nanotubes: Effect of Calcination Conditions on Photocatalytic Performance for Aqueous Dye Degradation and H2 Production in Alcohol-Water Mixtures”, Applied Catalysis A: General, Vol. 565, pp. 98-118, 2018."
76,Au,TiO2,,,100,,0.5,nanorod,anatase,UV,,100,365,0.33,Hydrothermal,600,2,Precipitation,,0,10,20,6,,,27200.00,"Chen, W. T., A. G. Dosado, A. Chan, D. S. Waterhouse and G. I. N. Waterhouse, “Highly Reactive Anatase Nanorod Photocatalysts Synthesized by Calcination of Hydrogen Titanate Nanotubes: Effect of Calcination Conditions on Photocatalytic Performance for Aqueous Dye Degradation and H2 Production in Alcohol-Water Mixtures”, Applied Catalysis A: General, Vol. 565, pp. 98-118, 2018."
77,Au,TiO2,,,100,,0.5,nanorod,anatase,UV,,100,365,0.33,Hydrothermal,700,0.17,Precipitation,,0,10,20,6,,,26200.00,"Chen, W. T., A. G. Dosado, A. Chan, D. S. Waterhouse and G. I. N. Waterhouse, “Highly Reactive Anatase Nanorod Photocatalysts Synthesized by Calcination of Hydrogen Titanate Nanotubes: Effect of Calcination Conditions on Photocatalytic Performance for Aqueous Dye Degradation and H2 Production in Alcohol-Water Mixtures”, Applied Catalysis A: General, Vol. 565, pp. 98-118, 2018."
78,Au,TiO2,,,100,,0.25,nanoparticle,anatase-rutile,UV,,100,365,0.33,,550,2,Precipitation,,0,10,20,,25,,13146.00,"Chen, W. T., A. G. Dosado, A. Chan, D. S. Waterhouse and G. I. N. Waterhouse, “Highly Reactive Anatase Nanorod Photocatalysts Synthesized by Calcination of Hydrogen Titanate Nanotubes: Effect of Calcination Conditions on Photocatalytic Performance for Aqueous Dye Degradation and H2 Production in Alcohol-Water Mixtures”, Applied Catalysis A: General, Vol. 565, pp. 98-118, 2018."
79,Au,TiO2,,,100,,0.5,nanoparticle,anatase-rutile,UV,,100,365,0.33,,550,2,Precipitation,,0,10,20,,25,,22366.00,"Chen, W. T., A. G. Dosado, A. Chan, D. S. Waterhouse and G. I. N. Waterhouse, “Highly Reactive Anatase Nanorod Photocatalysts Synthesized by Calcination of Hydrogen Titanate Nanotubes: Effect of Calcination Conditions on Photocatalytic Performance for Aqueous Dye Degradation and H2 Production in Alcohol-Water Mixtures”, Applied Catalysis A: General, Vol. 565, pp. 98-118, 2018."
80,Au,TiO2,,,100,,0.75,nanoparticle,anatase-rutile,UV,,100,365,0.33,,550,2,Precipitation,,0,10,20,,25,,27927.00,"Chen, W. T., A. G. Dosado, A. Chan, D. S. Waterhouse and G. I. N. Waterhouse, “Highly Reactive Anatase Nanorod Photocatalysts Synthesized by Calcination of Hydrogen Titanate Nanotubes: Effect of Calcination Conditions on Photocatalytic Performance for Aqueous Dye Degradation and H2 Production in Alcohol-Water Mixtures”, Applied Catalysis A: General, Vol. 565, pp. 98-118, 2018."
81,Au,TiO2,,,100,,1,nanoparticle,anatase-rutile,UV,,100,365,0.33,,550,2,Precipitation,,0,10,20,,25,,29902.00,"Chen, W. T., A. G. Dosado, A. Chan, D. S. Waterhouse and G. I. N. Waterhouse, “Highly Reactive Anatase Nanorod Photocatalysts Synthesized by Calcination of Hydrogen Titanate Nanotubes: Effect of Calcination Conditions on Photocatalytic Performance for Aqueous Dye Degradation and H2 Production in Alcohol-Water Mixtures”, Applied Catalysis A: General, Vol. 565, pp. 98-118, 2018."
82,Au,TiO2,,,100,,1.5,nanoparticle,anatase-rutile,UV,,100,365,0.33,,550,2,Precipitation,,0,10,20,,25,,30488.00,"Chen, W. T., A. G. Dosado, A. Chan, D. S. Waterhouse and G. I. N. Waterhouse, “Highly Reactive Anatase Nanorod Photocatalysts Synthesized by Calcination of Hydrogen Titanate Nanotubes: Effect of Calcination Conditions on Photocatalytic Performance for Aqueous Dye Degradation and H2 Production in Alcohol-Water Mixtures”, Applied Catalysis A: General, Vol. 565, pp. 98-118, 2018."
83,Au,TiO2,,,100,,2,nanoparticle,anatase-rutile,UV,,100,365,0.33,,550,2,Precipitation,,0,10,20,,25,3.15,31366.00,"Chen, W. T., A. G. Dosado, A. Chan, D. S. Waterhouse and G. I. N. Waterhouse, “Highly Reactive Anatase Nanorod Photocatalysts Synthesized by Calcination of Hydrogen Titanate Nanotubes: Effect of Calcination Conditions on Photocatalytic Performance for Aqueous Dye Degradation and H2 Production in Alcohol-Water Mixtures”, Applied Catalysis A: General, Vol. 565, pp. 98-118, 2018."
84,Au,TiO2,,,100,,3,nanoparticle,anatase-rutile,UV,,100,365,0.33,,550,2,Precipitation,,0,10,20,,25,,30561.00,"Chen, W. T., A. G. Dosado, A. Chan, D. S. Waterhouse and G. I. N. Waterhouse, “Highly Reactive Anatase Nanorod Photocatalysts Synthesized by Calcination of Hydrogen Titanate Nanotubes: Effect of Calcination Conditions on Photocatalytic Performance for Aqueous Dye Degradation and H2 Production in Alcohol-Water Mixtures”, Applied Catalysis A: General, Vol. 565, pp. 98-118, 2018."
85,Au,TiO2,,,100,,2,nanoparticle,anatase-rutile,UV,,100,365,0.33,,550,2,Precipitation,,0,80,20,,25,3.15,17300.00,"Chen, W. T., A. G. Dosado, A. Chan, D. S. Waterhouse and G. I. N. Waterhouse, “Highly Reactive Anatase Nanorod Photocatalysts Synthesized by Calcination of Hydrogen Titanate Nanotubes: Effect of Calcination Conditions on Photocatalytic Performance for Aqueous Dye Degradation and H2 Production in Alcohol-Water Mixtures”, Applied Catalysis A: General, Vol. 565, pp. 98-118, 2018."
86,Au,TiO2,,,100,,1,nanoparticle,anatase,Visible,,300,,1,,,0,Photodeposition,,0,0.1,50,,35,3.13,2.55,"Balsamo SA, Sciré S, Condorelli M, Fiorenza R. Photocatalytic H2 Production on Au/TiO2: Effect of Au Photodeposition on Different TiO2 Crystalline Phases. J 2022;5. https://doi.org/10.3390/j5010006."
87,Au,TiO2,,,100,,1,nanoparticle,brookite,Visible,,300,,1,,,0,Photodeposition,,0,0.1,50,,35,3.18,2.01,"Balsamo SA, Sciré S, Condorelli M, Fiorenza R. Photocatalytic H2 Production on Au/TiO2: Effect of Au Photodeposition on Different TiO2 Crystalline Phases. J 2022;5. https://doi.org/10.3390/j5010006."
88,Au,TiO2,,,100,,1,nanoparticle,rutile,Visible,,300,,1,,,0,Photodeposition,,0,0.1,50,,35,3.15,0.38,"Balsamo SA, Sciré S, Condorelli M, Fiorenza R. Photocatalytic H2 Production on Au/TiO2: Effect of Au Photodeposition on Different TiO2 Crystalline Phases. J 2022;5. https://doi.org/10.3390/j5010006."
89,Au,TiO2,,,100,,1,nanoflower,anatase-rutile,Visible,Xe,300,,,Hydrothermal,,0,Photodeposition,,0,10,50,,,2.85,144.80,"Zhao H, Wang C, Zhong W, Peng S, Shu R, Tian Z, et al. Insights into morphology-dependent Au/TiO2catalyst in glycerol aqueous solutions towards photothermal reforming hydrogen production. International Journal of Hydrogen Energy 2023;48. https://doi.org/10.1016/j.ijhydene.2022.12.213."
90,Au,TiO2,,,100,,1,nanobelt,,Visible,Xe,300,,,Hydrothermal,500,3,Photodeposition,,0,10,50,,,3.3,22.70,"Zhao H, Wang C, Zhong W, Peng S, Shu R, Tian Z, et al. Insights into morphology-dependent Au/TiO2catalyst in glycerol aqueous solutions towards photothermal reforming hydrogen production. International Journal of Hydrogen Energy 2023;48. https://doi.org/10.1016/j.ijhydene.2022.12.213."
91,Au,TiO2,,,100,,1,nanosheets,,Visible,Xe,300,,,Hydrothermal,,0,Photodeposition,,0,10,50,,,3.31,8.20,"Zhao H, Wang C, Zhong W, Peng S, Shu R, Tian Z, et al. Insights into morphology-dependent Au/TiO2catalyst in glycerol aqueous solutions towards photothermal reforming hydrogen production. International Journal of Hydrogen Energy 2023;48. https://doi.org/10.1016/j.ijhydene.2022.12.213."
92,Au,TiO2,,,100,,1,nanotube,,Visible,Xe,300,,,Hydrothermal,300,3,Photodeposition,,0,10,50,,,3.41,17.20,"Zhao H, Wang C, Zhong W, Peng S, Shu R, Tian Z, et al. Insights into morphology-dependent Au/TiO2catalyst in glycerol aqueous solutions towards photothermal reforming hydrogen production. International Journal of Hydrogen Energy 2023;48. https://doi.org/10.1016/j.ijhydene.2022.12.213."
93,Au,CeO2,rGO,,,0.5,1,nanocomposite,,Visible,Xe,150,,1,,,0,Photodeposition,,0,10,5,,,,225.00,"Balsamo SA, La Greca E, Calà Pizzapilo M, Sciré S, Fiorenza R. CeO2-rGO Composites for Photocatalytic H2 Evolution by Glycerol Photoreforming. Materials 2023;16. https://doi.org/10.3390/ma16020747"
94,Au,CeO2,rGO,,,1,1,nanocomposite,,Visible,Xe,150,,1,,,0,Photodeposition,,0,10,5,,,,210.00,"Balsamo SA, La Greca E, Calà Pizzapilo M, Sciré S, Fiorenza R. CeO2-rGO Composites for Photocatalytic H2 Evolution by Glycerol Photoreforming. Materials 2023;16. https://doi.org/10.3390/ma16020747"
95,Au,CeO2,rGO,,,2,1,nanocomposite,,Visible,Xe,150,,1,,,0,Photodeposition,,0,10,5,,,,190.00,"Balsamo SA, La Greca E, Calà Pizzapilo M, Sciré S, Fiorenza R. CeO2-rGO Composites for Photocatalytic H2 Evolution by Glycerol Photoreforming. Materials 2023;16. https://doi.org/10.3390/ma16020747"
96,Au,CeO2,GO,,,1,1,nanocomposite,,Visible,Xe,150,,1,,,0,Photodeposition,,0,10,5,,,,210.00,"Balsamo SA, La Greca E, Calà Pizzapilo M, Sciré S, Fiorenza R. CeO2-rGO Composites for Photocatalytic H2 Evolution by Glycerol Photoreforming. Materials 2023;16. https://doi.org/10.3390/ma16020747"
97,Au,CeO2,,,100,1,1,nanocomposite,,Visible,Xe,150,,1,,,0,Photodeposition,,0,10,5,,,,90.00,"Balsamo SA, La Greca E, Calà Pizzapilo M, Sciré S, Fiorenza R. CeO2-rGO Composites for Photocatalytic H2 Evolution by Glycerol Photoreforming. Materials 2023;16. https://doi.org/10.3390/ma16020747"
98,Au,TiO2,rGO,,,1,1,nanocomposite,anatase-rutile,Visible,Xe,150,,1,,,0,Photodeposition,,0,10,5,,,2.9,1600.00,"Balsamo SA, Fiorenza R, Iapichino MTA, Lopez-Tenllado FJ, Urbano FJ, Sciré S. H2 production through glycerol photoreforming using one-pot prepared TiO2-rGO-Au photocatalysts. Molecular Catalysis 2023;547. https://doi.org/10.1016/j.mcat.2023.113346."
99,Au,TiO2,GO,,,1,1,nanocomposite,,Visible,Xe,150,,1,,,0,Photodeposition,,0,10,5,,,,1100.00,"Balsamo SA, Fiorenza R, Iapichino MTA, Lopez-Tenllado FJ, Urbano FJ, Sciré S. H2 production through glycerol photoreforming using one-pot prepared TiO2-rGO-Au photocatalysts. Molecular Catalysis 2023;547. https://doi.org/10.1016/j.mcat.2023.113346."
100,Au,TiO2,,,100,,1,nanocomposite,,Visible,Xe,150,,1,,,0,Photodeposition,,0,10,5,,,3,1000.00,"Balsamo SA, Fiorenza R, Iapichino MTA, Lopez-Tenllado FJ, Urbano FJ, Sciré S. H2 production through glycerol photoreforming using one-pot prepared TiO2-rGO-Au photocatalysts. Molecular Catalysis 2023;547. https://doi.org/10.1016/j.mcat.2023.113346."
101,Au,TiO2,rGO,,,1,1,nanocomposite,anatase-rutile,UV,Hg,150,365,0.5,,,0,Photodeposition,,0,10,10,,,2.9,64000.00,"Balsamo SA, Fiorenza R, Iapichino MTA, Lopez-Tenllado FJ, Urbano FJ, Sciré S. H2 production through glycerol photoreforming using one-pot prepared TiO2-rGO-Au photocatalysts. Molecular Catalysis 2023;547. https://doi.org/10.1016/j.mcat.2023.113346."
102,Au,TiO2,,,100,,2,nanoparticle,anatase-rutile,Visible,Xe,300,,0.5,,,0,Precipitation,400,4,10,2,,41,,19353.00,"Zhang J, Wang D, Chen R, Zhu X, Ye D, Yang Y, et al. Insight into synergistic enhancement of photothermal catalytic hydrogen production by plasmonic Au-NP/TiO2 in the presence of glycerol. Energy Conversion and Management 2023;277. https://doi.org/10.1016/j.enconman.2022.116626"
103,Au,TiO2,,,100,,2,nanoparticle,anatase-rutile,Visible,Xe,300,,0.5,,,0,Precipitation,400,4,10,2,,25,,14965.00,"Zhang J, Wang D, Chen R, Zhu X, Ye D, Yang Y, et al. Insight into synergistic enhancement of photothermal catalytic hydrogen production by plasmonic Au-NP/TiO2 in the presence of glycerol. Energy Conversion and Management 2023;277. https://doi.org/10.1016/j.enconman.2022.116626"
104,Au,TiO2,,,100,,2,nanoparticle,anatase-rutile,UV,,,,0.5,,,0,Precipitation,400,4,10,2,,25,,13926.00,"Zhang J, Wang D, Chen R, Zhu X, Ye D, Yang Y, et al. Insight into synergistic enhancement of photothermal catalytic hydrogen production by plasmonic Au-NP/TiO2 in the presence of glycerol. Energy Conversion and Management 2023;277. https://doi.org/10.1016/j.enconman.2022.116626"
105,Au,ZnO,CuO,,45,45,10,nanocomposite,,Visible,Xe,300,,0.67,,,0,sol-gel,600,3,10,75,,25,3.02,4655.00,"Ahmad I, Shukrullah S, Naz MY, Bhatti HN, Khalid NR, Ullah S. Rational design of ZnO–CuO–Au S-scheme heterojunctions for photocatalytic hydrogen production under visible light. International Journal of Hydrogen Energy 2023;48. https://doi.org/10.1016/j.ijhydene.2022.11.293"
