Repository: PaLaKsIbBaL/Photocatalytic-H2

# Photocatalytic H₂ Production Rate Prediction

A stacked ensemble (CatBoost + Random Forest + XGBoost) that predicts photocatalytic hydrogen production rate from reaction and catalyst design variables, trained on 909 experiments aggregated from 119 literature sources. Includes SHAP-based interpretability to identify the dominant physical/chemical drivers of H₂ yield.

**R² = 0.776 | MSE reduced 32% vs. best single baseline model**

---

## Overview

Photocatalytic hydrogen evolution is a promising route to clean H₂ production, but identifying effective catalyst/reaction-condition combinations experimentally is slow and expensive.

File: 2. s excel.xlsm - Data.csv (part 2 of 9)
Exp,Cocatalyst 1,Semiconductor 1,Semiconductor 2,Semiconductor 3,Semiconductor 1 %,Semiconductor 2 %,Co-Catalyst wt,Form,Structure,Light,Light Source,Power (W),Filter (nm),Photocatalyst load (g/L),Preparation of Semiconductor,Semiconductor Calcination Temp©,Semiconductor Calcination Time (h),Preparation of Photocatalyst,Photocatalyst Calcination Temp ©,Photocatalyst Calcination Time (h),Glycerol Concentration (v%),Solution Volume (ml),pH,Reaction Temp (C),Bandgap (eV),H2vproduction rate(micromol/g.h),Reference
106,Au,ZnO,,,100,,,nanocomposite,,Visible,Xe,300,,0.67,,,0,,,0,10,75,,25,3.07,1455.00,"Ahmad I, Shukrullah S, Naz MY, Bhatti HN, Khalid NR, Ullah S. Rational design of ZnO–CuO–Au S-scheme heterojunctions for photocatalytic hydrogen production under visible light. International Journal of Hydrogen Energy 2023;48. https://doi.org/10.1016/j.ijhydene.2022.11.293"
107,Au,ZnO,CuO,,45,45,10,nanocomposite,,Visible,Xe,300,,0.67,,,0,sol-gel,600,3,5,75,,25,3.02,4130.00,"Ahmad I, Shukrullah S, Naz MY, Bhatti HN, Khalid NR, Ullah S. Rational design of ZnO–CuO–Au S-scheme heterojunctions for photocatalytic hydrogen production under visible light. International Journal of Hydrogen Energy 2023;48. https://doi.org/10.1016/j.ijhydene.2022.11.293"
108,Au,ZnO,CuO,,45,45,10,nanocomposite,,Visible,Xe,300,,0.67,,,0,sol-gel,600,3,15,75,,25,3.02,4924.00,"Ahmad I, Shukrullah S, Naz MY, Bhatti HN, Khalid NR, Ullah S. Rational design of ZnO–CuO–Au S-scheme heterojunctions for photocatalytic hydrogen production under visible light. International Journal of Hydrogen Energy 2023;48. https://doi.org/10.1016/j.ijhydene.2022.11.293"
109,Au,ZnO,CuO,,45,45,10,nanocomposite,,Visible,Xe,300,,0.67,,,0,sol-gel,600,3,20,75,,25,3.02,4567.00,"Ahmad I, Shukrullah S, Naz MY, Bhatti HN, Khalid NR, Ullah S. Rational design of ZnO–CuO–Au S-scheme heterojunctions for photocatalytic hydrogen production under visible light. International Journal of Hydrogen Energy 2023;48. https://doi.org/10.1016/j.ijhydene.2022.11.293"
110,Au-Pd,TiO2,,,100,,0.5,nanorod,anatase,UV,,100,365,0.33,Hydrothermal,500,2,Precipitation,,0,10,20,6,,,43000.00,"Chen, W. T., A. G. Dosado, A. Chan, D. S. Waterhouse and G. I. N. Waterhouse, “Highly Reactive Anatase Nanorod Photocatalysts Synthesized by Calcination of Hydrogen Titanate Nanotubes: Effect of Calcination Conditions on Photocatalytic Performance for Aqueous Dye Degradation and H2 Production in Alcohol-Water Mixtures”, Applied Catalysis A: General, Vol. 565, pp. 98-118, 2018."
111,Au-Pd,TiO2,,,100,,0.5,nanorod,anatase,UV,,100,365,0.33,Hydrothermal,600,0.33,Precipitation,,0,10,20,6,,,45600.00,"Chen, W. T., A. G. Dosado, A. Chan, D. S. Waterhouse and G. I. N. Waterhouse, “Highly Reactive Anatase Nanorod Photocatalysts Synthesized by Calcination of Hydrogen Titanate Nanotubes: Effect of Calcination Conditions on Photocatalytic Performance for Aqueous Dye Degradation and H2 Production in Alcohol-Water Mixtures”, Applied Catalysis A: General, Vol. 565, pp. 98-118, 2018."
112,Au-Pd,TiO2,,,100,,0.5,nanorod,anatase,UV,,100,365,0.33,Hydrothermal,600,2,Precipitation,,0,10,20,6,,,45000.00,"Chen, W. T., A. G. Dosado, A. Chan, D. S. Waterhouse and G. I. N. Waterhouse, “Highly Reactive Anatase Nanorod Photocatalysts Synthesized by Calcination of Hydrogen Titanate Nanotubes: Effect of Calcination Conditions on Photocatalytic Performance for Aqueous Dye Degradation and H2 Production in Alcohol-Water Mixtures”, Applied Catalysis A: General, Vol. 565, pp. 98-118, 2018."
113,Au-Pd,TiO2,,,100,,0.5,nanorod,anatase,UV,,100,365,0.33,Hydrothermal,700,0.17,Precipitation,,0,10,20,6,,,43300.00,"Chen, W. T., A. G. Dosado, A. Chan, D. S. Waterhouse and G. I. N. Waterhouse, “Highly Reactive Anatase Nanorod Photocatalysts Synthesized by Calcination of Hydrogen Titanate Nanotubes: Effect of Calcination Conditions on Photocatalytic Performance for Aqueous Dye Degradation and H2 Production in Alcohol-Water Mixtures”, Applied Catalysis A: General, Vol. 565, pp. 98-118, 2018."
114,Co,TiO2,,,100,,1,nanoparticle,anatase-rutile,Visible,,,,2,,,0,Impregnation,400,5,0,50,,25,2.8,321.35,"Sadanandam, G., K. Lalitha, V. D. Kumari, M. V. Shankar and M. Subrahmanyam, “Cobalt doped TiO2: A Stable and Efficient Photocatalyst for Continuous Hydrogen Production from Glycerol: Water Mixtures under Solar Light Irradiation”, International Journal of Hydrogen Energy, Vol. 38, No. 23, pp. 9655-9664, 2013."
115,Co,TiO2,,,100,,1,nanoparticle,anatase-rutile,Visible,,,,2,,,0,Impregnation,400,5,1,50,,25,2.8,3912.70,"Sadanandam, G., K. Lalitha, V. D. Kumari, M. V. Shankar and M. Subrahmanyam, “Cobalt doped TiO2: A Stable and Efficient Photocatalyst for Continuous Hydrogen Production from Glycerol: Water Mixtures under Solar Light Irradiation”, International Journal of Hydrogen Energy, Vol. 38, No. 23, pp. 9655-9664, 2013."
116,Co,TiO2,,,100,,1,nanoparticle,anatase-rutile,Visible,,,,2,,,0,Impregnation,400,5,2,50,,25,2.8,6029.70,"Sadanandam, G., K. Lalitha, V. D. Kumari, M. V. Shankar and M. Subrahmanyam, “Cobalt doped TiO2: A Stable and Efficient Photocatalyst for Continuous Hydrogen Production from Glycerol: Water Mixtures under Solar Light Irradiation”, International Journal of Hydrogen Energy, Vol. 38, No. 23, pp. 9655-9664, 2013."
117,Co,TiO2,,,100,,1,nanoparticle,anatase-rutile,Visible,,,,2,,,0,Impregnation,400,5,4,50,,25,2.8,8853.50,"Sadanandam, G., K. Lalitha, V. D. Kumari, M. V. Shankar and M. Subrahmanyam, “Cobalt doped TiO2: A Stable and Efficient Photocatalyst for Continuous Hydrogen Production from Glycerol: Water Mixtures under Solar Light Irradiation”, International Journal of Hydrogen Energy, Vol. 38, No. 23, pp. 9655-9664, 2013."
118,Co,TiO2,,,100,,1,nanoparticle,anatase-rutile,Visible,,,,2,,,0,Impregnation,400,5,5,50,,25,2.8,11547.00,"Sadanandam, G., K. Lalitha, V. D. Kumari, M. V. Shankar and M. Subrahmanyam, “Cobalt doped TiO2: A Stable and Efficient Photocatalyst for Continuous Hydrogen Production from Glycerol: Water Mixtures under Solar Light Irradiation”, International Journal of Hydrogen Energy, Vol. 38, No. 23, pp. 9655-9664, 2013."
119,Co,TiO2,,,100,,1,nanoparticle,anatase-rutile,Visible,,,,2,,,0,Impregnation,400,5,6,50,,25,2.8,10491.00,"Sadanandam, G., K. Lalitha, V. D. Kumari, M. V. Shankar and M. Subrahmanyam, “Cobalt doped TiO2: A Stable and Efficient Photocatalyst for Continuous Hydrogen Production from Glycerol: Water Mixtures under Solar Light Irradiation”, International Journal of Hydrogen Energy, Vol. 38, No. 23, pp. 9655-9664, 2013."
120,Co,TiO2,,,100,,1,nanoparticle,anatase-rutile,Visible,,,,2,,,0,Impregnation,400,5,8,50,,25,2.8,9725.30,"Sadanandam, G., K. Lalitha, V. D. Kumari, M. V. Shankar and M. Subrahmanyam, “Cobalt doped TiO2: A Stable and Efficient Photocatalyst for Continuous Hydrogen Production from Glycerol: Water Mixtures under Solar Light Irradiation”, International Journal of Hydrogen Energy, Vol. 38, No. 23, pp. 9655-9664, 2013."
121,Co,TiO2,,,100,,1,nanoparticle,anatase-rutile,Visible,,,,2,,,0,Impregnation,400,5,10,50,,25,2.8,9279.70,"Sadanandam, G., K. Lalitha, V. D. Kumari, M. V. Shankar and M. Subrahmanyam, “Cobalt doped TiO2: A Stable and Efficient Photocatalyst for Continuous Hydrogen Production from Glycerol: Water Mixtures under Solar Light Irradiation”, International Journal of Hydrogen Energy, Vol. 38, No. 23, pp. 9655-9664, 2013."
122,Co,TiO2,,,100,,1,nanoparticle,anatase-rutile,Visible,,,,2,,,0,Impregnation,400,5,12,50,,25,2.8,9154.70,"Sadanandam, G., K. Lalitha, V. D. Kumari, M. V. Shankar and M. Subrahmanyam, “Cobalt doped TiO2: A Stable and Efficient Photocatalyst for Continuous Hydrogen Production from Glycerol: Water Mixtures under Solar Light Irradiation”, International Journal of Hydrogen Energy, Vol. 38, No. 23, pp. 9655-9664, 2013."
123,Co,TiO2,,,100,,1,nanoparticle,anatase-rutile,Visible,,,,2,,,0,Impregnation,400,5,14,50,,25,2.8,9093.80,"Sadanandam, G., K. Lalitha, V. D. Kumari, M. V. Shankar and M. Subrahmanyam, “Cobalt doped TiO2: A Stable and Efficient Photocatalyst for Continuous Hydrogen Production from Glycerol: Water Mixtures under Solar Light Irradiation”, International Journal of Hydrogen Energy, Vol. 38, No. 23, pp. 9655-9664, 2013."
124,Co,TiO2,,,100,,1,nanoparticle,anatase-rutile,Visible,,,,2,,,0,Impregnation,400,5,16,50,,25,2.8,8968.70,"Sadanandam, G., K. Lalitha, V. D. Kumari, M. V. Shankar and M. Subrahmanyam, “Cobalt doped TiO2: A Stable and Efficient Photocatalyst for Continuous Hydrogen Production from Glycerol: Water Mixtures under Solar Light Irradiation”, International Journal of Hydrogen Energy, Vol. 38, No. 23, pp. 9655-9664, 2013."
125,Co,TiO2,,,100,,1,nanoparticle,anatase-rutile,Visible,,,,2,,,0,Impregnation,400,5,18,50,,25,2.8,8843.90,"Sadanandam, G., K. Lalitha, V. D. Kumari, M. V. Shankar and M. Subrahmanyam, “Cobalt doped TiO2: A Stable and Efficient Photocatalyst for Continuous Hydrogen Production from Glycerol: Water Mixtures under Solar Light Irradiation”, International Journal of Hydrogen Energy, Vol. 38, No. 23, pp. 9655-9664, 2013."
126,Co,TiO2,,,100,,1,nanoparticle,anatase-rutile,Visible,,,,2,,,0,Impregnation,400,5,20,50,,25,2.8,8718.90,"Sadanandam, G., K. Lalitha, V. D. Kumari, M. V. Shankar and M. Subrahmanyam, “Cobalt doped TiO2: A Stable and Efficient Photocatalyst for Continuous Hydrogen Production from Glycerol: Water Mixtures under Solar Light Irradiation”, International Journal of Hydrogen Energy, Vol. 38, No. 23, pp. 9655-9664, 2013."
127,Co,TiO2,,,100,,2,hollow sphere,anatase,Visible,,,,2,Hydrothermal,,0,Impregnation,450,5,5,50,,25,2.8,1859.00,"Seadira, T. W. P., G. Sadanandam, T. Ntho, C. M. Masuku and M. S. Scurrell, “Preparation and Characterization of Metals Supported on Nanostructured TiO2 Hollow Spheres for Production of Hydrogen via Photocatalytic Reforming of Glycerol”, Applied Catalysis B: Environmental, Vol. 222, pp. 133-145, 2018."
128,Co,TiO2,,,100,,2,nanoparticle,anatase,Visible,,,,0.2,sol-gel,450,4,Impregnation,450,5,5,50,,25,2.75,76.10,"Ravi, P., V. N. Rao, M. V. Shankar and M. Sathish, “CuO@NiO Core-Shell Nanoparticles Decorated Anatase TiO2 Nanospheres for Enhanced Photocatalytic Hydrogen Production”, International Journal of Hydrogen Energy, Vol. 45, No. 3, pp. 7517-7529, 2020."
129,Co-Ag,TiO2,,,100,,3,nanoparticle,anatase,Visible,,,,0.2,sol-gel,450,4,Impregnation,450,5,5,50,,25,2.49,297.50,"Ravi, P., V. N. Rao, M. V. Shankar and M. Sathish, “CuO@NiO Core-Shell Nanoparticles Decorated Anatase TiO2 Nanospheres for Enhanced Photocatalytic Hydrogen Production”, International Journal of Hydrogen Energy, Vol. 45, No. 3, pp. 7517-7529, 2020."
130,Co-N,TiO2,,,100,,,nanotube,anatase-rutile,UV,Hg,450,,2,,,0,sol-gel,450,4,10,10,,30,,313.00,"Mohamed, R. M., M. W. Kadi and A. A. Ismail, “A Facile Synthesis of Mesoporous α- Fe2O3/TiO2 Nanocomposites for Hydrogen Evolution under Visible Light”, Ceramics International, Vol. 46, No. 10, pp. 15604-15612, 2020."
131,CP-1,TiO2,,,100,,2.5,nanoparticle,anatase-rutile,UV,,,,0.2,,,0,Precipitation,,0,5,25,6.5,25,,6400.00,"Ibrahim, S., Y. Cheng, D. Zhao and M. A. Nadeem, “A New Insight for Photocatalytic Hydrogen Production by a Cu/Ni Based Cyanide Bridged Polymer as a Cocatalyst on Titania Support in Glycerol Water Mixture”, International Journal of Hydrogen Energy, Vol. 44, No. 5, pp. 2508-2518, 2019."
132,CP-1,TiO2,,,100,,5,nanoparticle,anatase-rutile,UV,,,,0.2,,,0,Precipitation,,0,2,25,6.5,25,,4600.00,"Ibrahim, S., Y. Cheng, D. Zhao and M. A. Nadeem, “A New Insight for Photocatalytic Hydrogen Production by a Cu/Ni Based Cyanide Bridged Polymer as a Cocatalyst on Titania Support in Glycerol Water Mixture”, International Journal of Hydrogen Energy, Vol. 44, No. 5, pp. 2508-2518, 2019."
133,CP-1,TiO2,,,100,,5,nanoparticle,anatase-rutile,UV,,,,0.2,,,0,Precipitation,,0,5,25,6.5,25,,9200.00,"Ibrahim, S., Y. Cheng, D. Zhao and M. A. Nadeem, “A New Insight for Photocatalytic Hydrogen Production by a Cu/Ni Based Cyanide Bridged Polymer as a Cocatalyst on Titania Support in Glycerol Water Mixture”, International Journal of Hydrogen Energy, Vol. 44, No. 5, pp. 2508-2518, 2019."
134,CP-1,TiO2,,,100,,5,nanoparticle,anatase-rutile,UV,,,,0.2,,,0,Precipitation,,0,10,25,6.5,25,,13400.00,"Ibrahim, S., Y. Cheng, D. Zhao and M. A. Nadeem, “A New Insight for Photocatalytic Hydrogen Production by a Cu/Ni Based Cyanide Bridged Polymer as a Cocatalyst on Titania Support in Glycerol Water Mixture”, International Journal of Hydrogen Energy, Vol. 44, No. 5, pp. 2508-2518, 2019."
135,CP-1,TiO2,,,100,,5,nanoparticle,anatase-rutile,UV,,,,0.2,,,0,Precipitation,,0,15,25,6.5,25,,17400.00,"Ibrahim, S., Y. Cheng, D. Zhao and M. A. Nadeem, “A New Insight for Photocatalytic Hydrogen Production by a Cu/Ni Based Cyanide Bridged Polymer as a Cocatalyst on Titania Support in Glycerol Water Mixture”, International Journal of Hydrogen Energy, Vol. 44, No. 5, pp. 2508-2518, 2019."
136,CP-1,TiO2,,,100,,5,nanoparticle,anatase-rutile,UV,,,,0.2,,,0,Precipitation,,0,20,25,6.5,25,,21200.00,"Ibrahim, S., Y. Cheng, D. Zhao and M. A. Nadeem, “A New Insight for Photocatalytic Hydrogen Production by a Cu/Ni Based Cyanide Bridged Polymer as a Cocatalyst on Titania Support in Glycerol Water Mixture”, International Journal of Hydrogen Energy, Vol. 44, No. 5, pp. 2508-2518, 2019."
137,CP-1,TiO2,,,100,,5,nanoparticle,anatase-rutile,UV,,,,0.2,,,0,Precipitation,,0,25,25,6.5,25,,15200.00,"Ibrahim, S., Y. Cheng, D. Zhao and M. A. Nadeem, “A New Insight for Photocatalytic Hydrogen Production by a Cu/Ni Based Cyanide Bridged Polymer as a Cocatalyst on Titania Support in Glycerol Water Mixture”, International Journal of Hydrogen Energy, Vol. 44, No. 5, pp. 2508-2518, 2019."
138,CP-1,TiO2,,,100,,7.5,nanoparticle,anatase-rutile,UV,,,,0.2,,,0,Precipitation,,0,5,25,6.5,25,,4500.00,"Ibrahim, S., Y. Cheng, D. Zhao and M. A. Nadeem, “A New Insight for Photocatalytic Hydrogen Production by a Cu/Ni Based Cyanide Bridged Polymer as a Cocatalyst on Titania Support in Glycerol Water Mixture”, International Journal of Hydrogen Energy, Vol. 44, No. 5, pp. 2508-2518, 2019."
139,CP-1,TiO2,,,100,,5,nanoparticle,anatase-rutile,Visible,,,,0.2,,,0,Precipitation,,0,5,25,6.5,25,,980.00,"Ibrahim, S., Y. Cheng, D. Zhao and M. A. Nadeem, “A New Insight for Photocatalytic Hydrogen Production by a Cu/Ni Based Cyanide Bridged Polymer as a Cocatalyst on Titania Support in Glycerol Water Mixture”, International Journal of Hydrogen Energy, Vol. 44, No. 5, pp. 2508-2518, 2019."
140,CP-1,TiO2,,,100,,1,nanoparticle,anatase,UV,,100,,0.2,,,0,Hydrothermal,520,2,20,25,,,,862.80,"Ibrahim, S., I. Majeed, Y. Qian, A. Iqbal, D. Zhao, D. R. Turner and M. A. Nadeem, “Novel Hetero-Bimetallic Coordination Polymer as a Single Source of Highly Dispersed Cu/Ni Nanoparticles for Efficient Photocatalytic Water Splitting”, Inorganic Chemistry Frontiers, Vol. 5, No. 8, pp. 1816-1827, 2018."
141,CP-1,TiO2,,,100,,1,nanoparticle,anatase,UV,,100,,0.2,,,0,Hydrothermal,420,2,20,25,,,,1607.60,"Ibrahim, S., I. Majeed, Y. Qian, A. Iqbal, D. Zhao, D. R. Turner and M. A. Nadeem, “Novel Hetero-Bimetallic Coordination Polymer as a Single Source of Highly Dispersed Cu/Ni Nanoparticles for Efficient Photocatalytic Water Splitting”, Inorganic Chemistry Frontiers, Vol. 5, No. 8, pp. 1816-1827, 2018."
142,CP-1,TiO2,,,100,,1,nanoparticle,anatase,UV,,100,,0.2,,,0,Hydrothermal,470,2,20,25,,,,2600.70,"Ibrahim, S., I. Majeed, Y. Qian, A. Iqbal, D. Zhao, D. R. Turner and M. A. Nadeem, “Novel Hetero-Bimetallic Coordination Polymer as a Single Source of Highly Dispersed Cu/Ni Nanoparticles for Efficient Photocatalytic Water Splitting”, Inorganic Chemistry Frontiers, Vol. 5, No. 8, pp. 1816-1827, 2018."
143,CP-1,TiO2,,,100,,1.5,nanoparticle,anatase,UV,,100,,0.2,,,0,Hydrothermal,470,2,20,25,,,,3850.00,"Ibrahim, S., I. Majeed, Y. Qian, A. Iqbal, D. Zhao, D. R. Turner and M. A. Nadeem, “Novel Hetero-Bimetallic Coordination Polymer as a Single Source of Highly Dispersed Cu/Ni Nanoparticles for Efficient Photocatalytic Water Splitting”, Inorganic Chemistry Frontiers, Vol. 5, No. 8, pp. 1816-1827, 2018."
144,CP-1,TiO2,,,100,,0.5,nanoparticle,anatase,UV,,100,,0.2,,,0,Hydrothermal,470,2,20,25,,,,5632.00,"Ibrahim, S., I. Majeed, Y. Qian, A. Iqbal, D. Zhao, D. R. Turner and M. A. Nadeem, “Novel Hetero-Bimetallic Coordination Polymer as a Single Source of Highly Dispersed Cu/Ni Nanoparticles for Efficient Photocatalytic Water Splitting”, Inorganic Chemistry Frontiers, Vol. 5, No. 8, pp. 1816-1827, 2018."
145,CP-1,TiO2,,,100,,1,nanoparticle,anatase,UV,,100,,0.2,,,0,Hydrothermal,470,2,20,25,,,,8500.00,"Ibrahim, S., I. Majeed, Y. Qian, A. Iqbal, D. Zhao, D. R. Turner and M. A. Nadeem, “Novel Hetero-Bimetallic Coordination Polymer as a Single Source of Highly Dispersed Cu/Ni Nanoparticles for Efficient Photocatalytic Water Splitting”, Inorganic Chemistry Frontiers, Vol. 5, No. 8, pp. 1816-1827, 2018."
146,Cr,TiO2,,,100,,2,hollow sphere,anatase,Visible,,,,2,Hydrothermal,,0,Impregnation,450,5,5,50,,25,2.35,594.00,"Seadira, T. W. P., G. Sadanandam, T. Ntho, C. M. Masuku and M. S. Scurrell, “Preparation and Characterization of Metals Supported on Nanostructured TiO2 Hollow Spheres for Production of Hydrogen via Photocatalytic Reforming of Glycerol”, Applied Catalysis B: Environmental, Vol. 222, pp. 133-145, 2018."
147,Cr-N,TiO2,,,100,,,nanotube,anatase-rutile,UV,Hg,450,,2,,,0,sol-gel,450,4,10,10,,30,,126.00,"Mohamed, R. M., M. W. Kadi and A. A. Ismail, “A Facile Synthesis of Mesoporous α- Fe2O3/TiO2 Nanocomposites for Hydrogen Evolution under Visible Light”, Ceramics International, Vol. 46, No. 10, pp. 15604-15612, 2020."
148,Cu,TiO2,,,100,,,nanoparticle,anatase-rutile,Visible,,400,,2,,,0,Impregnation,350,5,5,50,,25,3.2,600.00,"Lalitha, K., G. Sadanandam, V. D. Kumari, M. Subrahmanyam, B. Sreedhar and N. Y. Hebalkar, “Highly Stabilized and Finely Dispersed Cu2O/TiO2: a Promising Visible Sensitive Photocatalyst for Continuous Production of Hydrogen from Glycerol: Water Mixtures”, The Journal of Physical Chemistry C, Vol. 114, No. 50, pp. 22181-22189, 2010."
149,Cu,TiO2,,,100,,,nanoparticle,anatase-rutile,Visible,,400,,2,,,0,Impregnation,450,5,5,50,,25,3.2,600.00,"Lalitha, K., G. Sadanandam, V. D. Kumari, M. Subrahmanyam, B. Sreedhar and N. Y. Hebalkar, “Highly Stabilized and Finely Dispersed Cu2O/TiO2: a Promising Visible Sensitive Photocatalyst for Continuous Production of Hydrogen from Glycerol: Water Mixtures”, The Journal of Physical Chemistry C, Vol. 114, No. 50, pp. 22181-22189, 2010."
150,Cu,TiO2,,,100,,0.2,nanoparticle,anatase-rutile,Visible,,400,,2,,,0,Impregnation,350,5,5,50,,25,2.93,2800.00,"Lalitha, K., G. Sadanandam, V. D. Kumari, M. Subrahmanyam, B. Sreedhar and N. Y. Hebalkar, “Highly Stabilized and Finely Dispersed Cu2O/TiO2: a Promising Visible Sensitive Photocatalyst for Continuous Production of Hydrogen from Glycerol: Water Mixtures”, The Journal of Physical Chemistry C, Vol. 114, No. 50, pp. 22181-22189, 2010."
151,Cu,TiO2,,,100,,0.2,nanoparticle,anatase-rutile,Visible,,400,,2,,,0,Impregnation,450,5,5,50,,25,3.13,4200.00,"Lalitha, K., G. Sadanandam, V. D. Kumari, M. Subrahmanyam, B. Sreedhar and N. Y. Hebalkar, “Highly Stabilized and Finely Dispersed Cu2O/TiO2: a Promising Visible Sensitive Photocatalyst for Continuous Production of Hydrogen from Glycerol: Water Mixtures”, The Journal of Physical Chemistry C, Vol. 114, No. 50, pp. 22181-22189, 2010."
152,Cu,TiO2,,,100,,0.3,nanoparticle,anatase-rutile,Visible,,400,,2,,,0,Impregnation,350,5,5,50,,25,2.86,5600.00,"Lalitha, K., G. Sadanandam, V. D. Kumari, M. Subrahmanyam, B. Sreedhar and N. Y. Hebalkar, “Highly Stabilized and Finely Dispersed Cu2O/TiO2: a Promising Visible Sensitive Photocatalyst for Continuous Production of Hydrogen from Glycerol: Water Mixtures”, The Journal of Physical Chemistry C, Vol. 114, No. 50, pp. 22181-22189, 2010."
153,Cu,TiO2,,,100,,0.3,nanoparticle,anatase-rutile,Visible,,400,,2,,,0,Impregnation,450,5,5,50,,25,3.05,9300.00,"Lalitha, K., G. Sadanandam, V. D. Kumari, M. Subrahmanyam, B. Sreedhar and N. Y. Hebalkar, “Highly Stabilized and Finely Dispersed Cu2O/TiO2: a Promising Visible Sensitive Photocatalyst for Continuous Production of Hydrogen from Glycerol: Water Mixtures”, The Journal of Physical Chemistry C, Vol. 114, No. 50, pp. 22181-22189, 2010."
154,Cu,TiO2,,,100,,0.5,nanoparticle,anatase-rutile,Visible,,400,,2,,,0,Impregnation,350,5,5,50,,25,2.79,16500.00,"Lalitha, K., G. Sadanandam, V. D. Kumari, M. Subrahmanyam, B. Sreedhar and N. Y. Hebalkar, “Highly Stabilized and Finely Dispersed Cu2O/TiO2: a Promising Visible Sensitive Photocatalyst for Continuous Production of Hydrogen from Glycerol: Water Mixtures”, The Journal of Physical Chemistry C, Vol. 114, No. 50, pp. 22181-22189, 2010."
155,Cu,TiO2,,,100,,0.5,nanoparticle,anatase-rutile,Visible,,400,,2,,,0,Impregnation,450,5,5,50,,25,2.83,20060.00,"Lalitha, K., G. Sadanandam, V. D. Kumari, M. Subrahmanyam, B. Sreedhar and N. Y. Hebalkar, “Highly Stabilized and Finely Dispersed Cu2O/TiO2: a Promising Visible Sensitive Photocatalyst for Continuous Production of Hydrogen from Glycerol: Water Mixtures”, The Journal of Physical Chemistry C, Vol. 114, No. 50, pp. 22181-22189, 2010."
156,Cu,TiO2,,,100,,0.5,nanoparticle,anatase-rutile,UV,Hg,400,,2,,,0,Impregnation,350,5,5,50,,25,2.51,43105.00,"Lalitha, K., G. Sadanandam, V. D. Kumari, M. Subrahmanyam, B. Sreedhar and N. Y. Hebalkar, “Highly Stabilized and Finely Dispersed Cu2O/TiO2: a Promising Visible Sensitive Photocatalyst for Continuous Production of Hydrogen from Glycerol: Water Mixtures”, The Journal of Physical Chemistry C, Vol. 114, No. 50, pp. 22181-22189, 2010."
157,Cu,TiO2,,,100,,0.5,nanoparticle,anatase-rutile,UV,Hg,400,,2,,,0,Impregnation,450,5,5,50,,25,2.62,41632.00,"Lalitha, K., G. Sadanandam, V. D. Kumari, M. Subrahmanyam, B. Sreedhar and N. Y. Hebalkar, “Highly Stabilized and Finely Dispersed Cu2O/TiO2: a Promising Visible Sensitive Photocatalyst for Continuous Production of Hydrogen from Glycerol: Water Mixtures”, The Journal of Physical Chemistry C, Vol. 114, No. 50, pp. 22181-22189, 2010."
158,Cu,TiO2,,,100,,1,nanoparticle,anatase-rutile,Visible,,400,,2,,,0,Impregnation,350,5,5,50,,25,2.74,11900.00,"Lalitha, K., G. Sadanandam, V. D. Kumari, M. Subrahmanyam, B. Sreedhar and N. Y. Hebalkar, “Highly Stabilized and Finely Dispersed Cu2O/TiO2: a Promising Visible Sensitive Photocatalyst for Continuous Production of Hydrogen from Glycerol: Water Mixtures”, The Journal of Physical Chemistry C, Vol. 114, No. 50, pp. 22181-22189, 2010."
159,Cu,TiO2,,,100,,1,nanoparticle,anatase-rutile,Visible,,400,,2,,,0,Impregnation,450,5,5,50,,25,2.75,12700.00,"Lalitha, K., G. Sadanandam, V. D. Kumari, M. Subrahmanyam, B. Sreedhar and N. Y. Hebalkar, “Highly Stabilized and Finely Dispersed Cu2O/TiO2: a Promising Visible Sensitive Photocatalyst for Continuous Production of Hydrogen from Glycerol: Water Mixtures”, The Journal of Physical Chemistry C, Vol. 114, No. 50, pp. 22181-22189, 2010."
160,Cu,TiO2,,,100,,2,nanoparticle,anatase-rutile,Visible,,400,,2,,,0,Impregnation,350,5,5,50,,25,2.52,4100.00,"Lalitha, K., G. Sadanandam, V. D. Kumari, M. Subrahmanyam, B. Sreedhar and N. Y. Hebalkar, “Highly Stabilized and Finely Dispersed Cu2O/TiO2: a Promising Visible Sensitive Photocatalyst for Continuous Production of Hydrogen from Glycerol: Water Mixtures”, The Journal of Physical Chemistry C, Vol. 114, No. 50, pp. 22181-22189, 2010."
161,Cu,TiO2,,,100,,2,nanoparticle,anatase-rutile,Visible,,400,,2,,,0,Impregnation,450,5,5,50,,25,2.56,8200.00,"Lalitha, K., G. Sadanandam, V. D. Kumari, M. Subrahmanyam, B. Sreedhar and N. Y. Hebalkar, “Highly Stabilized and Finely Dispersed Cu2O/TiO2: a Promising Visible Sensitive Photocatalyst for Continuous Production of Hydrogen from Glycerol: Water Mixtures”, The Journal of Physical Chemistry C, Vol. 114, No. 50, pp. 22181-22189, 2010."
162,Cu,TiO2,,,100,,5,nanoparticle,anatase-rutile,Visible,,400,,2,,,0,Impregnation,450,5,5,50,,25,2.56,1100.00,"Balsamo SA, Fiorenza R, Iapichino MTA, Lopez-Tenllado FJ, Urbano FJ, Sciré S. H2 production through glycerol photoreforming using one-pot prepared TiO2-rGO-Au photocatalysts. Molecular Catalysis 2023;547. https://doi.org/10.1016/j.mcat.2023.113346."
163,Cu,TiO2,,,100,,5,nanoparticle,anatase-rutile,Visible,,400,,2,,,0,Impregnation,450,5,5,50,,25,2.56,4900.00,"Lalitha, K., G. Sadanandam, V. D. Kumari, M. Subrahmanyam, B. Sreedhar and N. Y. Hebalkar, “Highly Stabilized and Finely Dispersed Cu2O/TiO2: a Promising Visible Sensitive Photocatalyst for Continuous Production of Hydrogen from Glycerol: Water Mixtures”, The Journal of Physical Chemistry C, Vol. 114, No. 50, pp. 22181-22189, 2010."
164,Cu,TiO2,,,100,,1,nanoparticle,anatase-rutile-brookite,Visible,Xe,125,,2.1,Sol-gel,450,6,Photodeposition,,0,7.3,240,,,,1472.40,"Montini, T., V. Gombac, L. Sordelli, J. J. Delgado, X. Chen, G. Adami and P. Fornasiero, “Nanostructured Cu/TiO2 Photocatalysts for H2 Production from Ethanol and Glycerol Aqueous Solutions”, ChemCatChem, Vol. 3, No. 3, pp. 574-577, 2011."
165,Cu,TiO2,,,100,,1,nanoparticle,anatase-rutile-brookite,Visible,Xe,125,,2.1,Precipitation,450,6,Photodeposition,,0,7.3,240,,,,779.53,"Montini, T., V. Gombac, L. Sordelli, J. J. Delgado, X. Chen, G. Adami and P. Fornasiero, “Nanostructured Cu/TiO2 Photocatalysts for H2 Production from Ethanol and Glycerol Aqueous Solutions”, ChemCatChem, Vol. 3, No. 3, pp. 574-577, 2011."
166,Cu,TiO2,,,100,,2.5,nanoparticle,anatase-rutile-brookite,Visible,Xe,125,,2.1,Sol-gel,450,6,Photodeposition,,0,7.3,240,,,,1551.20,"Montini, T., V. Gombac, L. Sordelli, J. J. Delgado, X. Chen, G. Adami and P. Fornasiero, “Nanostructured Cu/TiO2 Photocatalysts for H2 Production from Ethanol and Glycerol Aqueous Solutions”, ChemCatChem, Vol. 3, No. 3, pp. 574-577, 2011."
167,Cu,TiO2,,,100,,2.5,nanoparticle,anatase-rutile-brookite,Visible,Xe,125,,2.1,Precipitation,450,6,Photodeposition,,0,7.3,240,,,,1236.20,"Montini, T., V. Gombac, L. Sordelli, J. J. Delgado, X. Chen, G. Adami and P. Fornasiero, “Nanostructured Cu/TiO2 Photocatalysts for H2 Production from Ethanol and Glycerol Aqueous Solutions”, ChemCatChem, Vol. 3, No. 3, pp. 574-577, 2011."
168,Cu,TiO2,,,100,,6,nanoparticle,anatase,Visible,Halogen,500,400,1,Sol-gel,,0,Hydrothermal,,0,10,100,11,24,2.96,216.84,"Bashiri, R., N. M. Mohamed, C. F. Kait and S. Sufian, “Hydrogen Production from Water Photosplitting using Cu/TiO2 Nanoparticles: Effect of Hydrolysis Rate and Reaction Medium”, International Journal of Hydrogen Energy, Vol. 40, No. 18, pp. 6021-6037, 2015."
169,Cu,TiO2,,,100,,,nanoparticle,anatase,Visible,Halogen,500,400,1,Sol-gel,,0,Hydrothermal,,0,10,100,11,24,2.9,593.02,"Bashiri, R., N. M. Mohamed, C. F. Kait and S. Sufian, “Hydrogen Production from Water Photosplitting using Cu/TiO2 Nanoparticles: Effect of Hydrolysis Rate and Reaction Medium”, International Journal of Hydrogen Energy, Vol. 40, No. 18, pp. 6021-6037, 2015."
170,Cu,TiO2,,,100,,,nanoparticle,anatase,Visible,Halogen,500,400,1,Sol-gel,,0,Hydrothermal,,0,10,100,11,24,2.72,1207.70,"Bashiri, R., N. M. Mohamed, C. F. Kait and S. Sufian, “Hydrogen Production from Water Photosplitting using Cu/TiO2 Nanoparticles: Effect of Hydrolysis Rate and Reaction Medium”, International Journal of Hydrogen Energy, Vol. 40, No. 18, pp. 6021-6037, 2015."
171,Cu,TiO2,,,100,,,nanoparticle,anatase,Visible,Halogen,500,400,1,Sol-gel,,0,Hydrothermal,,0,10,100,11,24,2.83,455.37,"Bashiri, R., N. M. Mohamed, C. F. Kait and S. Sufian, “Hydrogen Production from Water Photosplitting using Cu/TiO2 Nanoparticles: Effect of Hydrolysis Rate and Reaction Medium”, International Journal of Hydrogen Energy, Vol. 40, No. 18, pp. 6021-6037, 2015."
172,Cu,TiO2,,,100,,,nanorod,anatase-rutile,Visible,,,,0.1,Hydrothermal,400,5,Impregnation,500,5,5,50,,25,3.12,1949.00,"Kumar, D. P. et al., “Cu2O-Sensitized TiO2 Nanorods with Nanocavities for Highly Efficient Photocatalytic Hydrogen Production under Solar Irradiation”, Solar Energy Materials and Solar Cells, Vol. 136, pp. 157-166, 2015."
173,Cu,TiO2,,,100,,,nanorod,anatase-rutile,Visible,,,,0.1,Hydrothermal,450,5,Impregnation,500,5,5,50,,25,3.13,2018.00,"Kumar, D. P. et al., “Cu2O-Sensitized TiO2 Nanorods with Nanocavities for Highly Efficient Photocatalytic Hydrogen Production under Solar Irradiation”, Solar Energy Materials and Solar Cells, Vol. 136, pp. 157-166, 2015."
174,Cu,TiO2,,,100,,,nanorod,anatase-rutile,Visible,,,,0.1,Hydrothermal,500,5,Impregnation,500,5,5,50,,25,3.16,2950.00,"Kumar, D. P. et al., “Cu2O-Sensitized TiO2 Nanorods with Nanocavities for Highly Efficient Photocatalytic Hydrogen Production under Solar Irradiation”, Solar Energy Materials and Solar Cells, Vol. 136, pp. 157-166, 2015."
175,Cu,TiO2,,,100,,,nanorod,anatase-rutile,Visible,,,,0.1,Hydrothermal,550,5,Impregnation,500,5,5,50,,25,3.17,1995.00,"Kumar, D. P. et al., “Cu2O-Sensitized TiO2 Nanorods with Nanocavities for Highly Efficient Photocatalytic Hydrogen Production under Solar Irradiation”, Solar Energy Materials and Solar Cells, Vol. 136, pp. 157-166, 2015."
176,Cu,TiO2,,,100,,0.5,nanorod,anatase-rutile,Visible,,,,0.1,Hydrothermal,500,5,Impregnation,500,5,5,50,,25,3.16,30712.00,"Kumar, D. P. et al., “Cu2O-Sensitized TiO2 Nanorods with Nanocavities for Highly Efficient Photocatalytic Hydrogen Production under Solar Irradiation”, Solar Energy Materials and Solar Cells, Vol. 136, pp. 157-166, 2015."
177,Cu,TiO2,,,100,,1,nanorod,anatase-rutile,Visible,,,,0.1,Hydrothermal,500,5,Impregnation,500,5,5,50,,25,3.16,36053.00,"Kumar, D. P. et al., “Cu2O-Sensitized TiO2 Nanorods with Nanocavities for Highly Efficient Photocatalytic Hydrogen Production under Solar Irradiation”, Solar Energy Materials and Solar Cells, Vol. 136, pp. 157-166, 2015."
178,Cu,TiO2,,,100,,1.25,nanorod,anatase-rutile,Visible,,,,0.1,Hydrothermal,500,5,Impregnation,500,5,5,50,,25,3.16,43887.00,"Kumar, D. P. et al., “Cu2O-Sensitized TiO2 Nanorods with Nanocavities for Highly Efficient Photocatalytic Hydrogen Production under Solar Irradiation”, Solar Energy Materials and Solar Cells, Vol. 136, pp. 157-166, 2015."
179,Cu,TiO2,,,100,,1.5,nanorod,anatase-rutile,Visible,,,,0.1,Hydrothermal,500,5,Impregnation,500,5,5,50,,25,3.16,50339.00,"Kumar, D. P. et al., “Cu2O-Sensitized TiO2 Nanorods with Nanocavities for Highly Efficient Photocatalytic Hydrogen Production under Solar Irradiation”, Solar Energy Materials and Solar Cells, Vol. 136, pp. 157-166, 2015."
180,Cu,TiO2,,,100,,1.75,nanorod,anatase-rutile,Visible,,,,0.1,Hydrothermal,500,5,Impregnation,500,5,5,50,,25,3.16,38902.00,"Kumar, D. P. et al., “Cu2O-Sensitized TiO2 Nanorods with Nanocavities for Highly Efficient Photocatalytic Hydrogen Production under Solar Irradiation”, Solar Energy Materials and Solar Cells, Vol. 136, pp. 157-166, 2015."
181,Cu,TiO2,,,100,,2,nanorod,anatase-rutile,Visible,,,,0.1,Hydrothermal,500,5,Impregnation,500,5,5,50,,25,3.16,34095.00,"Kumar, D. P. et al., “Cu2O-Sensitized TiO2 Nanorods with Nanocavities for Highly Efficient Photocatalytic Hydrogen Production under Solar Irradiation”, Solar Energy Materials and Solar Cells, Vol. 136, pp. 157-166, 2015."
182,Cu,TiO2,,,100,,1,nanosheets,anatase,Visible,Xe,300,,0.5,Hydrothermal,350,2,Photodeposition,200,3,5,100,7,25,,57.55,"Zhang, M., R. Sun, Y. Li, Q. Shi, L. Xie, J. Chen, X. Xu, H. Shi and W. Zhao, “High H2 Evolution from Quantum Cu (II) Nanodot-Doped Two-Dimensional Ultrathin TiO2 Nanosheets with Dominant Exposed {001} Facets for Reforming Glycerol with Multiple Electron Transport Pathways”, The Journal of Physical Chemistry C, Vol. 120, No. 20, pp. 10746-10756, 2016."
183,Cu,TiO2,,,100,,1,nanosheets,anatase,Visible,Xe,300,,0.5,Hydrothermal,350,2,Photodeposition,350,3,5,100,7,25,,80.94,"Zhang, M., R. Sun, Y. Li, Q. Shi, L. Xie, J. Chen, X. Xu, H. Shi and W. Zhao, “High H2 Evolution from Quantum Cu (II) Nanodot-Doped Two-Dimensional Ultrathin TiO2 Nanosheets with Dominant Exposed {001} Facets for Reforming Glycerol with Multiple Electron Transport Pathways”, The Journal of Physical Chemistry C, Vol. 120, No. 20, pp. 10746-10756, 2016."
184,Cu,TiO2,,,100,,1,nanosheets,anatase,Visible,Xe,300,,0.5,Hydrothermal,350,2,Photodeposition,450,3,5,100,7,25,,220.00,"Zhang, M., R. Sun, Y. Li, Q. Shi, L. Xie, J. Chen, X. Xu, H. Shi and W. Zhao, “High H2 Evolution from Quantum Cu (II) Nanodot-Doped Two-Dimensional Ultrathin TiO2 Nanosheets with Dominant Exposed {001} Facets for Reforming Glycerol with Multiple Electron Transport Pathways”, The Journal of Physical Chemistry C, Vol. 120, No. 20, pp. 10746-10756, 2016."
185,Cu,TiO2,,,100,,0,nanosheets,anatase,Visible,Xe,300,,0.5,Hydrothermal,350,2,Photodeposition,450,3,5,100,7,25,,9.26,"Zhang, M., R. Sun, Y. Li, Q. Shi, L. Xie, J. Chen, X. Xu, H. Shi and W. Zhao, “High H2 Evolution from Quantum Cu (II) Nanodot-Doped Two-Dimensional Ultrathin TiO2 Nanosheets with Dominant Exposed {001} Facets for Reforming Glycerol with Multiple Electron Transport Pathways”, The Journal of Physical Chemistry C, Vol. 120, No. 20, pp. 10746-10756, 2016."
186,Cu,TiO2,,,100,,0.1,nanosheets,anatase,Visible,Xe,300,,0.5,Hydrothermal,350,2,Photodeposition,450,3,5,100,7,25,,23.70,"Zhang, M., R. Sun, Y. Li, Q. Shi, L. Xie, J. Chen, X. Xu, H. Shi and W. Zhao, “High H2 Evolution from Quantum Cu (II) Nanodot-Doped Two-Dimensional Ultrathin TiO2 Nanosheets with Dominant Exposed {001} Facets for Reforming Glycerol with Multiple Electron Transport Pathways”, The Journal of Physical Chemistry C, Vol. 120, No. 20, pp. 10746-10756, 2016."
187,Cu,TiO2,,,100,,0.5,nanosheets,anatase,Visible,Xe,300,,0.5,Hydrothermal,350,2,Photodeposition,450,3,5,100,7,25,,110.60,"Zhang, M., R. Sun, Y. Li, Q. Shi, L. Xie, J. Chen, X. Xu, H. Shi and W. Zhao, “High H2 Evolution from Quantum Cu (II) Nanodot-Doped Two-Dimensional Ultrathin TiO2 Nanosheets with Dominant Exposed {001} Facets for Reforming Glycerol with Multiple Electron Transport Pathways”, The Journal of Physical Chemistry C, Vol. 120, No. 20, pp. 10746-10756, 2016."
188,Cu,TiO2,,,100,,1.5,nanosheets,anatase,Visible,Xe,300,,0.5,Hydrothermal,350,2,Photodeposition,450,3,5,100,7,25,,165.12,"Zhang, M., R. Sun, Y. Li, Q. Shi, L. Xie, J. Chen, X. Xu, H. Shi and W. Zhao, “High H2 Evolution from Quantum Cu (II) Nanodot-Doped Two-Dimensional Ultrathin TiO2 Nanosheets with Dominant Exposed {001} Facets for Reforming Glycerol with Multiple Electron Transport Pathways”, The Journal of Physical Chemistry C, Vol. 120, No. 20, pp. 10746-10756, 2016."
189,Cu,TiO2,,,100,,2,nanosheets,anatase,Visible,Xe,300,,0.5,Hydrothermal,350,2,Photodeposition,450,3,5,100,7,25,,61.20,"Zhang, M., R. Sun, Y. Li, Q. Shi, L. Xie, J. Chen, X. Xu, H. Shi and W. Zhao, “High H2 Evolution from Quantum Cu (II) Nanodot-Doped Two-Dimensional Ultrathin TiO2 Nanosheets with Dominant Exposed {001} Facets for Reforming Glycerol with Multiple Electron Transport Pathways”, The Journal of Physical Chemistry C, Vol. 120, No. 20, pp. 10746-10756, 2016."
190,Cu,TiO2,,,100,,1.5,nanotube,anatase-rutile,Visible,,,,0.1,Hydrothermal,350,5,Impregnation,350,5,5,50,,25,,99823.00,"Kumar, D. P., M. V. Shankar, M. M. Kumari, G. Sadanandam, B. Srinivas and V. Durgakumari, “Nano-Size Effects on CuO/TiO2 Catalysts for Highly Efficient H2 Production under Solar Light Irradiation”, Chemical Communications, Vol. 49, No. 82, pp. 9443-9445, 2013."
191,Cu,TiO2,,,100,,0.1,nanotube,anatase-rutile,Visible,,,,0.1,Hydrothermal,350,5,Impregnation,350,5,5,50,,25,,15057.00,"Kumar, D. P., M. V. Shankar, M. M. Kumari, G. Sadanandam, B. Srinivas and V. Durgakumari, “Nano-Size Effects on CuO/TiO2 Catalysts for Highly Efficient H2 Production under Solar Light Irradiation”, Chemical Communications, Vol. 49, No. 82, pp. 9443-9445, 2013."
192,Cu,TiO2,,,100,,0.5,nanotube,anatase-rutile,Visible,,,,0.1,Hydrothermal,350,5,Impregnation,350,5,5,50,,25,,57500.00,"Kumar, D. P., M. V. Shankar, M. M. Kumari, G. Sadanandam, B. Srinivas and V. Durgakumari, “Nano-Size Effects on CuO/TiO2 Catalysts for Highly Efficient H2 Production under Solar Light Irradiation”, Chemical Communications, Vol. 49, No. 82, pp. 9443-9445, 2013."
193,Cu,TiO2,,,100,,1,nanotube,anatase-rutile,Visible,,,,0.1,Hydrothermal,350,5,Impregnation,350,5,5,50,,25,,78556.00,"Kumar, D. P., M. V. Shankar, M. M. Kumari, G. Sadanandam, B. Srinivas and V. Durgakumari, “Nano-Size Effects on CuO/TiO2 Catalysts for Highly Efficient H2 Production under Solar Light Irradiation”, Chemical Communications, Vol. 49, No. 82, pp. 9443-9445, 2013."
194,Cu,TiO2,,,100,,2,nanotube,anatase-rutile,Visible,,,,0.1,Hydrothermal,350,5,Impregnation,350,5,5,50,,25,,76902.00,"Kumar, D. P., M. V. Shankar, M. M. Kumari, G. Sadanandam, B. Srinivas and V. Durgakumari, “Nano-Size Effects on CuO/TiO2 Catalysts for Highly Efficient H2 Production under Solar Light Irradiation”, Chemical Communications, Vol. 49, No. 82, pp. 9443-9445, 2013."
195,Cu,TiO2,,,100,,2,hollow sphere,anatase,Visible,,,,2,Hydrothermal,,0,Impregnation,450,5,5,50,,25,2.25,16775.00,"Seadira, T. W. P., G. Sadanandam, T. Ntho, C. M. Masuku and M. S. Scurrell, “Preparation and Characterization of Metals Supported on Nanostructured TiO2 Hollow Spheres for Production of Hydrogen via Photocatalytic Reforming of Glycerol”, Applied Catalysis B: Environmental, Vol. 222, pp. 133-145, 2018."
196,Cu,TiO2,rGO,,96,,0.5,nanoparticle,anatase,Visible,,,,,Hydrothermal,,0,Impregnation,,0,5,50,,25,,38986.00,"Hafeez, H. Y., S. K. Lakhera, P. Karthik, M. Anpo and B. Neppolian, “Facile Construction of Ternary CuFe2O4-TiO2 Nanocomposite Supported Reduced Graphene Oxide (rGO) Photocatalysts for the Efficient Hydrogen Production”, Applied Surface Science, Vol. 449, pp. 772-779, 2018."
197,Cu,TiO2,rGO,,96,,0.5,nanoparticle,anatase,Visible,,,,,Hydrothermal,,0,Impregnation,,0,10,50,,25,,45236.00,"Hafeez, H. Y., S. K. Lakhera, P. Karthik, M. Anpo and B. Neppolian, “Facile Construction of Ternary CuFe2O4-TiO2 Nanocomposite Supported Reduced Graphene Oxide (rGO) Photocatalysts for the Efficient Hydrogen Production”, Applied Surface Science, Vol. 449, pp. 772-779, 2018."
198,Cu,TiO2,rGO,,96,,0.5,nanoparticle,anatase,Visible,,,,,Hydrothermal,,0,Impregnation,,0,15,50,,25,,46269.00,"Hafeez, H. Y., S. K. Lakhera, P. Karthik, M. Anpo and B. Neppolian, “Facile Construction of Ternary CuFe2O4-TiO2 Nanocomposite Supported Reduced Graphene Oxide (rGO) Photocatalysts for the Efficient Hydrogen Production”, Applied Surface Science, Vol. 449, pp. 772-779, 2018."
199,Cu,TiO2,rGO,,96,,0.5,nanoparticle,anatase,Visible,,,,,Hydrothermal,,0,Impregnation,,0,20,50,,25,,48000.00,"Hafeez, H. Y., S. K. Lakhera, P. Karthik, M. Anpo and B. Neppolian, “Facile Construction of Ternary CuFe2O4-TiO2 Nanocomposite Supported Reduced Graphene Oxide (rGO) Photocatalysts for the Efficient Hydrogen Production”, Applied Surface Science, Vol. 449, pp. 772-779, 2018."
200,Cu,TiO2,rGO,,96,,0.5,nanoparticle,anatase,Visible,,,,,Hydrothermal,,0,Impregnation,,0,25,50,,25,,46630.00,"Hafeez, H. Y., S. K. Lakhera, P. Karthik, M. Anpo and B. Neppolian, “Facile Construction of Ternary CuFe2O4-TiO2 Nanocomposite Supported Reduced Graphene Oxide (rGO) Photocatalysts for the Efficient Hydrogen Production”, Applied Surface Science, Vol. 449, pp. 772-779, 2018."
201,Cu,TiO2,rGO,,96,,0.5,nanoparticle,anatase,Visible,,,,,Hydrothermal,,0,Impregnation,,0,10,50,2,25,,10681.00,"Hafeez, H. Y., S. K. Lakhera, P. Karthik, M. Anpo and B. Neppolian, “Facile Construction of Ternary CuFe2O4-TiO2 Nanocomposite Supported Reduced Graphene Oxide (rGO) Photocatalysts for the Efficient Hydrogen Production”, Applied Surface Science, Vol. 449, pp. 772-779, 2018."
202,Cu,TiO2,rGO,,96,,0.5,nanoparticle,anatase,Visible,,,,,Hydrothermal,,0,Impregnation,,0,10,50,4,25,,13212.00,"Hafeez, H. Y., S. K. Lakhera, P. Karthik, M. Anpo and B. Neppolian, “Facile Construction of Ternary CuFe2O4-TiO2 Nanocomposite Supported Reduced Graphene Oxide (rGO) Photocatalysts for the Efficient Hydrogen Production”, Applied Surface Science, Vol. 449, pp. 772-779, 2018."
203,Cu,TiO2,rGO,,96,,0.5,nanoparticle,anatase,Visible,,,,,Hydrothermal,,0,Impregnation,,0,10,50,6,25,,48054.00,"Hafeez, H. Y., S. K. Lakhera, P. Karthik, M. Anpo and B. Neppolian, “Facile Construction of Ternary CuFe2O4-TiO2 Nanocomposite Supported Reduced Graphene Oxide (rGO) Photocatalysts for the Efficient Hydrogen Production”, Applied Surface Science, Vol. 449, pp. 772-779, 2018."
