Repository: PaLaKsIbBaL/Photocatalytic-H2

# Photocatalytic H₂ Production Rate Prediction

A stacked ensemble (CatBoost + Random Forest + XGBoost) that predicts photocatalytic hydrogen production rate from reaction and catalyst design variables, trained on 909 experiments aggregated from 119 literature sources. Includes SHAP-based interpretability to identify the dominant physical/chemical drivers of H₂ yield.

**R² = 0.776 | MSE reduced 32% vs. best single baseline model**

---

## Overview

Photocatalytic hydrogen evolution is a promising route to clean H₂ production, but identifying effective catalyst/reaction-condition combinations experimentally is slow and expensive.

File: 2. s excel.xlsm - Data.csv (part 3 of 9)
Exp,Cocatalyst 1,Semiconductor 1,Semiconductor 2,Semiconductor 3,Semiconductor 1 %,Semiconductor 2 %,Co-Catalyst wt,Form,Structure,Light,Light Source,Power (W),Filter (nm),Photocatalyst load (g/L),Preparation of Semiconductor,Semiconductor Calcination Temp©,Semiconductor Calcination Time (h),Preparation of Photocatalyst,Photocatalyst Calcination Temp ©,Photocatalyst Calcination Time (h),Glycerol Concentration (v%),Solution Volume (ml),pH,Reaction Temp (C),Bandgap (eV),H2vproduction rate(micromol/g.h),Reference
204,Cu,TiO2,rGO,,96,,0.5,nanoparticle,anatase,Visible,,,,,Hydrothermal,,0,Impregnation,,0,10,50,8,25,,23723.00,"Hafeez, H. Y., S. K. Lakhera, P. Karthik, M. Anpo and B. Neppolian, “Facile Construction of Ternary CuFe2O4-TiO2 Nanocomposite Supported Reduced Graphene Oxide (rGO) Photocatalysts for the Efficient Hydrogen Production”, Applied Surface Science, Vol. 449, pp. 772-779, 2018."
205,Cu,TiO2,rGO,,96,,0.5,nanoparticle,anatase,Visible,,,,,Hydrothermal,,0,Impregnation,,0,10,50,10,25,,19434.00,"Hafeez, H. Y., S. K. Lakhera, P. Karthik, M. Anpo and B. Neppolian, “Facile Construction of Ternary CuFe2O4-TiO2 Nanocomposite Supported Reduced Graphene Oxide (rGO) Photocatalysts for the Efficient Hydrogen Production”, Applied Surface Science, Vol. 449, pp. 772-779, 2018."
206,Cu,TiO2,rGO,,96,,0.5,nanoparticle,anatase,Visible,,,,0.4,Hydrothermal,,0,Impregnation,,0,10,50,,25,,3615.00,"Hafeez, H. Y., S. K. Lakhera, P. Karthik, M. Anpo and B. Neppolian, “Facile Construction of Ternary CuFe2O4-TiO2 Nanocomposite Supported Reduced Graphene Oxide (rGO) Photocatalysts for the Efficient Hydrogen Production”, Applied Surface Science, Vol. 449, pp. 772-779, 2018."
207,Cu,TiO2,rGO,,96,,0.5,nanoparticle,anatase,Visible,,,,0.8,Hydrothermal,,0,Impregnation,,0,10,50,,25,,4272.30,"Hafeez, H. Y., S. K. Lakhera, P. Karthik, M. Anpo and B. Neppolian, “Facile Construction of Ternary CuFe2O4-TiO2 Nanocomposite Supported Reduced Graphene Oxide (rGO) Photocatalysts for the Efficient Hydrogen Production”, Applied Surface Science, Vol. 449, pp. 772-779, 2018."
208,Cu,TiO2,rGO,,96,,0.5,nanoparticle,anatase,Visible,,,,1.2,Hydrothermal,,0,Impregnation,,0,10,50,,25,,18404.00,"Hafeez, H. Y., S. K. Lakhera, P. Karthik, M. Anpo and B. Neppolian, “Facile Construction of Ternary CuFe2O4-TiO2 Nanocomposite Supported Reduced Graphene Oxide (rGO) Photocatalysts for the Efficient Hydrogen Production”, Applied Surface Science, Vol. 449, pp. 772-779, 2018."
209,Cu,TiO2,rGO,,96,,0.5,nanoparticle,anatase,Visible,,,,1.6,Hydrothermal,,0,Impregnation,,0,10,50,,25,,60634.00,"Hafeez, H. Y., S. K. Lakhera, P. Karthik, M. Anpo and B. Neppolian, “Facile Construction of Ternary CuFe2O4-TiO2 Nanocomposite Supported Reduced Graphene Oxide (rGO) Photocatalysts for the Efficient Hydrogen Production”, Applied Surface Science, Vol. 449, pp. 772-779, 2018."
210,Cu,TiO2,rGO,,96,,0.5,nanoparticle,anatase,Visible,,,,2,Hydrothermal,,0,Impregnation,,0,10,50,,25,,47981.00,"Hafeez, H. Y., S. K. Lakhera, P. Karthik, M. Anpo and B. Neppolian, “Facile Construction of Ternary CuFe2O4-TiO2 Nanocomposite Supported Reduced Graphene Oxide (rGO) Photocatalysts for the Efficient Hydrogen Production”, Applied Surface Science, Vol. 449, pp. 772-779, 2018."
211,Cu,TiO2,rGO,,96,,0.5,nanoparticle,anatase,Visible,,,,2.4,Hydrothermal,,0,Impregnation,,0,10,50,,25,,32042.00,"Hafeez, H. Y., S. K. Lakhera, P. Karthik, M. Anpo and B. Neppolian, “Facile Construction of Ternary CuFe2O4-TiO2 Nanocomposite Supported Reduced Graphene Oxide (rGO) Photocatalysts for the Efficient Hydrogen Production”, Applied Surface Science, Vol. 449, pp. 772-779, 2018."
212,Cu,ZnO,,,100,,8,nanoparticle,,UV,,15,,1.25,,,0,Photodeposition,,0,7,40,,50,,72.00,"Suhag MH, Tateishi I, Furukawa M, Katsumata H, Khatun A, Kaneco S. Photocatalytic Biohydrogen Production Using ZnO from Aqueous Glycerol Solution with Aid of Simultaneous Cu Deposition. Journal of Composites Science 2023;7. https://doi.org/10.3390/jcs7090361."
213,Cu-N,TiO2,,,100,,,nanotube,anatase-rutile,UV,Hg,450,,2,,,0,sol-gel,450,4,10,10,,30,,1615.00,"Mohamed, R. M., M. W. Kadi and A. A. Ismail, “A Facile Synthesis of Mesoporous α- Fe2O3/TiO2 Nanocomposites for Hydrogen Evolution under Visible Light”, Ceramics International, Vol. 46, No. 10, pp. 15604-15612, 2020."
214,Fe,TiO2,,,100,,0.5,nanocomposite,anatase-rutile,Visible,,,,0.2,,,0,Impregnation,450,4,10,50,,,2.98,1493.30,"Sadanandam, G., D. K. Valluri and M. S. Scurrell, “Highly Stabilized Ag2O-Loaded Nano TiO2 for Hydrogen Production from Glycerol: Water Mixtures under Solar Light Irradiation”, International Journal of Hydrogen Energy, Vol. 42, No. 2, pp. 807-820, 2017."
215,Fe,TiO2,,,100,,1,nanocomposite,anatase-rutile,Visible,,,,0.2,,,0,Impregnation,450,4,10,50,,,2.91,2089.30,"Sadanandam, G., D. K. Valluri and M. S. Scurrell, “Highly Stabilized Ag2O-Loaded Nano TiO2 for Hydrogen Production from Glycerol: Water Mixtures under Solar Light Irradiation”, International Journal of Hydrogen Energy, Vol. 42, No. 2, pp. 807-820, 2017."
216,Fe,TiO2,,,100,,2,nanocomposite,anatase-rutile,Visible,,,,0.2,,,0,Impregnation,450,4,10,50,,,2.84,2820.00,"Sadanandam, G., D. K. Valluri and M. S. Scurrell, “Highly Stabilized Ag2O-Loaded Nano TiO2 for Hydrogen Production from Glycerol: Water Mixtures under Solar Light Irradiation”, International Journal of Hydrogen Energy, Vol. 42, No. 2, pp. 807-820, 2017."
217,Fe,TiO2,,,100,,3,nanocomposite,anatase-rutile,Visible,,,,0.2,,,0,Impregnation,450,4,10,50,,,2.78,2397.30,"Sadanandam, G., D. K. Valluri and M. S. Scurrell, “Highly Stabilized Ag2O-Loaded Nano TiO2 for Hydrogen Production from Glycerol: Water Mixtures under Solar Light Irradiation”, International Journal of Hydrogen Energy, Vol. 42, No. 2, pp. 807-820, 2017."
218,Fe,TiO2,,,100,,5,nanocomposite,anatase-rutile,Visible,,,,0.2,,,0,Impregnation,450,4,10,50,,,2.35,1687.50,"Sadanandam, G., D. K. Valluri and M. S. Scurrell, “Highly Stabilized Ag2O-Loaded Nano TiO2 for Hydrogen Production from Glycerol: Water Mixtures under Solar Light Irradiation”, International Journal of Hydrogen Energy, Vol. 42, No. 2, pp. 807-820, 2017."
219,Fe,TiO2,g-C3N4,,90,,0.5,nanocomposite,anatase-rutile,Visible,,,,0.2,impregnation,450,4,solid-state,,0,10,50,,,2.7,3599.50,"Sadanandam, G., D. K. Valluri and M. S. Scurrell, “Highly Stabilized Ag2O-Loaded Nano TiO2 for Hydrogen Production from Glycerol: Water Mixtures under Solar Light Irradiation”, International Journal of Hydrogen Energy, Vol. 42, No. 2, pp. 807-820, 2017."
220,Fe,TiO2,g-C3N4,,90,,1,nanocomposite,anatase-rutile,Visible,,,,0.2,impregnation,450,4,solid-state,,0,10,50,,,2.58,5200.00,"Sadanandam, G., D. K. Valluri and M. S. Scurrell, “Highly Stabilized Ag2O-Loaded Nano TiO2 for Hydrogen Production from Glycerol: Water Mixtures under Solar Light Irradiation”, International Journal of Hydrogen Energy, Vol. 42, No. 2, pp. 807-820, 2017."
221,Fe,TiO2,g-C3N4,,90,,2,nanocomposite,anatase-rutile,Visible,,,,0.2,impregnation,450,4,solid-state,,0,10,50,,,2.42,3980.30,"Sadanandam, G., D. K. Valluri and M. S. Scurrell, “Highly Stabilized Ag2O-Loaded Nano TiO2 for Hydrogen Production from Glycerol: Water Mixtures under Solar Light Irradiation”, International Journal of Hydrogen Energy, Vol. 42, No. 2, pp. 807-820, 2017."
222,Fe,TiO2,g-C3N4,,90,,3,nanocomposite,anatase-rutile,Visible,,,,0.2,impregnation,450,4,solid-state,,0,10,50,,,2.11,2899.30,"Sadanandam, G., D. K. Valluri and M. S. Scurrell, “Highly Stabilized Ag2O-Loaded Nano TiO2 for Hydrogen Production from Glycerol: Water Mixtures under Solar Light Irradiation”, International Journal of Hydrogen Energy, Vol. 42, No. 2, pp. 807-820, 2017."
223,Fe,TiO2,g-C3N4,,90,,5,nanocomposite,anatase-rutile,Visible,,,,0.2,impregnation,450,4,solid-state,,0,10,50,,,1.96,2088.50,"Sadanandam, G., D. K. Valluri and M. S. Scurrell, “Highly Stabilized Ag2O-Loaded Nano TiO2 for Hydrogen Production from Glycerol: Water Mixtures under Solar Light Irradiation”, International Journal of Hydrogen Energy, Vol. 42, No. 2, pp. 807-820, 2017."
224,Fe,TiO2,g-C3N4,,90,,1,nanocomposite,anatase-rutile,Visible,,,,0.2,impregnation,450,4,solid-state,,0,0,50,,,2.58,265.00,"Sadanandam, G., D. K. Valluri and M. S. Scurrell, “Highly Stabilized Ag2O-Loaded Nano TiO2 for Hydrogen Production from Glycerol: Water Mixtures under Solar Light Irradiation”, International Journal of Hydrogen Energy, Vol. 42, No. 2, pp. 807-820, 2017."
225,Fe,TiO2,g-C3N4,,90,,1,nanocomposite,anatase-rutile,Visible,,,,0.2,impregnation,450,4,solid-state,,0,1,50,,,2.58,1532.30,"Sadanandam, G., D. K. Valluri and M. S. Scurrell, “Highly Stabilized Ag2O-Loaded Nano TiO2 for Hydrogen Production from Glycerol: Water Mixtures under Solar Light Irradiation”, International Journal of Hydrogen Energy, Vol. 42, No. 2, pp. 807-820, 2017."
226,Fe,TiO2,g-C3N4,,90,,1,nanocomposite,anatase-rutile,Visible,,,,0.2,impregnation,450,4,solid-state,,0,5,50,,,2.58,4239.60,"Sadanandam, G., D. K. Valluri and M. S. Scurrell, “Highly Stabilized Ag2O-Loaded Nano TiO2 for Hydrogen Production from Glycerol: Water Mixtures under Solar Light Irradiation”, International Journal of Hydrogen Energy, Vol. 42, No. 2, pp. 807-820, 2017."
227,Fe,TiO2,g-C3N4,,90,,1,nanocomposite,anatase-rutile,Visible,,,,0.2,impregnation,450,4,solid-state,,0,20,50,,,2.58,3986.20,"Sadanandam, G., D. K. Valluri and M. S. Scurrell, “Highly Stabilized Ag2O-Loaded Nano TiO2 for Hydrogen Production from Glycerol: Water Mixtures under Solar Light Irradiation”, International Journal of Hydrogen Energy, Vol. 42, No. 2, pp. 807-820, 2017."
228,Fe,TiO2,g-C3N4,,90,,1,nanocomposite,anatase-rutile,Visible,,,,0.2,impregnation,450,4,solid-state,,0,30,50,,,2.58,3087.60,"Sadanandam, G., D. K. Valluri and M. S. Scurrell, “Highly Stabilized Ag2O-Loaded Nano TiO2 for Hydrogen Production from Glycerol: Water Mixtures under Solar Light Irradiation”, International Journal of Hydrogen Energy, Vol. 42, No. 2, pp. 807-820, 2017."
229,Fe,TiO2,g-C3N4,,90,,1,nanocomposite,anatase-rutile,Visible,,,,0.1,impregnation,450,4,solid-state,,0,10,50,,,2.58,4501.20,"Sadanandam, G., D. K. Valluri and M. S. Scurrell, “Highly Stabilized Ag2O-Loaded Nano TiO2 for Hydrogen Production from Glycerol: Water Mixtures under Solar Light Irradiation”, International Journal of Hydrogen Energy, Vol. 42, No. 2, pp. 807-820, 2017."
230,Fe,TiO2,g-C3N4,,90,,1,nanocomposite,anatase-rutile,Visible,,,,0.4,impregnation,450,4,solid-state,,0,10,50,,,2.58,3526.70,"Sadanandam, G., D. K. Valluri and M. S. Scurrell, “Highly Stabilized Ag2O-Loaded Nano TiO2 for Hydrogen Production from Glycerol: Water Mixtures under Solar Light Irradiation”, International Journal of Hydrogen Energy, Vol. 42, No. 2, pp. 807-820, 2017."
231,Fe,TiO2,g-C3N4,,90,,1,nanocomposite,anatase-rutile,Visible,,,,1,impregnation,450,4,solid-state,,0,10,50,,,2.58,2505.80,"Sadanandam, G., D. K. Valluri and M. S. Scurrell, “Highly Stabilized Ag2O-Loaded Nano TiO2 for Hydrogen Production from Glycerol: Water Mixtures under Solar Light Irradiation”, International Journal of Hydrogen Energy, Vol. 42, No. 2, pp. 807-820, 2017."
232,La,TiO2,,,100,,3,nanoparticle,anatase,Visible,Xe,35,,0.83,,,0,sol-gel,500,3,10,120,,25,3.17,7895.00,"Ribao, P., M. A. Esteves, V. R. Fernandes, M. J. Rivero, C. M. Rangel and I. Ortiz, “Challenges Arising from the Use of TiO2/rGO/Pt Photocatalysts to Produce Hydrogen from Crude Glycerol Compared to Synthetic Glycerol”, International Journal of Hydrogen Energy, Vol. 44, No. 53, pp. 28494-28506, 2019."
233,La,TiO2,,,100,,5,nanoparticle,anatase,Visible,Xe,35,,0.83,,,0,sol-gel,500,3,10,120,,25,3.17,11256.00,"Ribao, P., M. A. Esteves, V. R. Fernandes, M. J. Rivero, C. M. Rangel and I. Ortiz, “Challenges Arising from the Use of TiO2/rGO/Pt Photocatalysts to Produce Hydrogen from Crude Glycerol Compared to Synthetic Glycerol”, International Journal of Hydrogen Energy, Vol. 44, No. 53, pp. 28494-28506, 2019."
234,La,TiO2,,,100,,7,nanoparticle,anatase,Visible,Xe,35,,0.83,,,0,sol-gel,500,3,10,120,,25,3.17,9796.00,"Ribao, P., M. A. Esteves, V. R. Fernandes, M. J. Rivero, C. M. Rangel and I. Ortiz, “Challenges Arising from the Use of TiO2/rGO/Pt Photocatalysts to Produce Hydrogen from Crude Glycerol Compared to Synthetic Glycerol”, International Journal of Hydrogen Energy, Vol. 44, No. 53, pp. 28494-28506, 2019."
235,La,TiO2,CNT,,95,,3,nanoparticle,anatase,Visible,Xe,35,,0.83,,,0,sol-gel,500,3,10,120,,25,2.98,11256.00,"Ribao, P., M. A. Esteves, V. R. Fernandes, M. J. Rivero, C. M. Rangel and I. Ortiz, “Challenges Arising from the Use of TiO2/rGO/Pt Photocatalysts to Produce Hydrogen from Crude Glycerol Compared to Synthetic Glycerol”, International Journal of Hydrogen Energy, Vol. 44, No. 53, pp. 28494-28506, 2019."
236,La,TiO2,CNT,,95,,5,nanoparticle,anatase,Visible,Xe,35,,0.83,,,0,sol-gel,500,3,10,120,,25,2.98,15100.00,"Ribao, P., M. A. Esteves, V. R. Fernandes, M. J. Rivero, C. M. Rangel and I. Ortiz, “Challenges Arising from the Use of TiO2/rGO/Pt Photocatalysts to Produce Hydrogen from Crude Glycerol Compared to Synthetic Glycerol”, International Journal of Hydrogen Energy, Vol. 44, No. 53, pp. 28494-28506, 2019."
237,La,TiO2,CNT,,95,,7,nanoparticle,anatase,Visible,Xe,35,,0.83,,,0,sol-gel,500,3,10,120,,25,2.98,17265.00,"Ribao, P., M. A. Esteves, V. R. Fernandes, M. J. Rivero, C. M. Rangel and I. Ortiz, “Challenges Arising from the Use of TiO2/rGO/Pt Photocatalysts to Produce Hydrogen from Crude Glycerol Compared to Synthetic Glycerol”, International Journal of Hydrogen Energy, Vol. 44, No. 53, pp. 28494-28506, 2019."
238,La,ZnO,,,100,,,nanoparticle,,Visible,Xe,300,365,0.3,,,0,,,0,10,80,,,,145900.00,"Stelmachowski, M., K. Bednarczyk and M. Gmurek, “An Experimental Study of the Photocatalytic Hydrogen Production in the Laboratory-Scale Set-Up Depending on the Process Conditions”, WIT Transactions on Ecology and the Environment, Vol. 224, pp. 339-348, 2017."
239,La,ZnO,CNT,,94,,,nanocomposite,,Visible,Xe,300,365,0.3,,,0,Sol-gel,700,3,10,80,,,,184800.00,"Stelmachowski, M., K. Bednarczyk and M. Gmurek, “An Experimental Study of the Photocatalytic Hydrogen Production in the Laboratory-Scale Set-Up Depending on the Process Conditions”, WIT Transactions on Ecology and the Environment, Vol. 224, pp. 339-348, 2017."
240,Nd2O3,La0.2Na0.98TaO3,,,100,,0.2,nanoparticle,,UV,Xe,500,,0.25,sol-gel,450,4,Impregnation,400,3,10,200,,25,3.91,0.48,"Gullapelli, S. M. S. Scurrell and D. K. Valluri, “Photocatalytic H2 Production from Glycerol–Water Mixtures over Ni/γ-Al2O3 and TiO2 Composite Systems”, International Journal of Hydrogen Energy, Vol. 42, No. 22, pp. 15031-15043, 2017."
241,Nd2O3,La0.2Na0.98TaO3,,,100,,0.4,nanoparticle,,UV,Xe,500,,0.25,sol-gel,450,4,Impregnation,400,3,10,200,,25,3.75,112.10,"Gullapelli, S. M. S. Scurrell and D. K. Valluri, “Photocatalytic H2 Production from Glycerol–Water Mixtures over Ni/γ-Al2O3 and TiO2 Composite Systems”, International Journal of Hydrogen Energy, Vol. 42, No. 22, pp. 15031-15043, 2017."
242,Nd2O3,La0.2Na0.98TaO3,,,100,,0.6,nanoparticle,,UV,Xe,500,,0.25,sol-gel,450,4,Impregnation,400,3,10,200,,25,3.62,195.00,"Gullapelli, S. M. S. Scurrell and D. K. Valluri, “Photocatalytic H2 Production from Glycerol–Water Mixtures over Ni/γ-Al2O3 and TiO2 Composite Systems”, International Journal of Hydrogen Energy, Vol. 42, No. 22, pp. 15031-15043, 2017."
243,Nd2O3,La0.2Na0.98TaO3,,,100,,0.8,nanoparticle,,UV,Xe,500,,0.25,sol-gel,450,4,Impregnation,400,3,10,200,,25,3.62,196.71,"Gullapelli, S. M. S. Scurrell and D. K. Valluri, “Photocatalytic H2 Production from Glycerol–Water Mixtures over Ni/γ-Al2O3 and TiO2 Composite Systems”, International Journal of Hydrogen Energy, Vol. 42, No. 22, pp. 15031-15043, 2017."
244,Ni,TiO2,gamma-Al2O3,CNT,90,,5,nanocomposite,anatase-rutile,Visible,,,,0.2,,,0,solid-state,,0,5,50,,25,3.06,2040.20,"Kumar, M. K., J. Y. Do, P. A. K. Reddy and M. Kang, “Natural Solar Light-Driven Preparation of Plasmonic Resonance-based Alloy and Core-Shell Catalyst for Sustainable Enhanced Hydrogen Production: Green Approach and Characterization”, Applied Catalysis B: Environmental, Vol. 231, pp. 137-150, 2018."
245,Ni,TiO2,gamma-Al2O3,CNT,90,,10,nanocomposite,anatase-rutile,Visible,,,,0.2,,,0,solid-state,,0,5,50,,25,2.96,3397.60,"Kumar, M. K., J. Y. Do, P. A. K. Reddy and M. Kang, “Natural Solar Light-Driven Preparation of Plasmonic Resonance-based Alloy and Core-Shell Catalyst for Sustainable Enhanced Hydrogen Production: Green Approach and Characterization”, Applied Catalysis B: Environmental, Vol. 231, pp. 137-150, 2018."
246,Ni,TiO2,gamma-Al2O3,CNT,90,,,nanocomposite,anatase-rutile,Visible,,,,0.2,,,0,solid-state,,0,5,50,,25,2.94,2987.80,"Kumar, M. K., J. Y. Do, P. A. K. Reddy and M. Kang, “Natural Solar Light-Driven Preparation of Plasmonic Resonance-based Alloy and Core-Shell Catalyst for Sustainable Enhanced Hydrogen Production: Green Approach and Characterization”, Applied Catalysis B: Environmental, Vol. 231, pp. 137-150, 2018."
247,Ni,TiO2,gamma-Al2O3,CNT,90,,,nanocomposite,anatase-rutile,Visible,,,,0.2,,,0,solid-state,,0,5,50,,25,2.92,2595.10,"Kumar, M. K., J. Y. Do, P. A. K. Reddy and M. Kang, “Natural Solar Light-Driven Preparation of Plasmonic Resonance-based Alloy and Core-Shell Catalyst for Sustainable Enhanced Hydrogen Production: Green Approach and Characterization”, Applied Catalysis B: Environmental, Vol. 231, pp. 137-150, 2018."
248,Ni,TiO2,gamma-Al2O3,CNT,90,,,nanocomposite,anatase-rutile,Visible,,,,0.2,,,0,solid-state,,0,5,50,,25,2.88,2390.20,"Kumar, M. K., J. Y. Do, P. A. K. Reddy and M. Kang, “Natural Solar Light-Driven Preparation of Plasmonic Resonance-based Alloy and Core-Shell Catalyst for Sustainable Enhanced Hydrogen Production: Green Approach and Characterization”, Applied Catalysis B: Environmental, Vol. 231, pp. 137-150, 2018."
249,Ni,TiO2,,,100,,2,hollow sphere,anatase,Visible,,,,2,Hydrothermal,,0,Impregnation,450,5,5,50,,25,2.8,1473.00,"Seadira, T. W. P., G. Sadanandam, T. Ntho, C. M. Masuku and M. S. Scurrell, “Preparation and Characterization of Metals Supported on Nanostructured TiO2 Hollow Spheres for Production of Hydrogen via Photocatalytic Reforming of Glycerol”, Applied Catalysis B: Environmental, Vol. 222, pp. 133-145, 2018."
250,Ni,TiO2,gamma-Al2O3,,,,5,nanocomposite,anatase-rutile,Visible,,,,0.2,,,0,Impregnation,500,5,5,50,,25,,165.30,"Kumar, M. K., J. Y. Do, P. A. K. Reddy and M. Kang, “Natural Solar Light-Driven Preparation of Plasmonic Resonance-based Alloy and Core-Shell Catalyst for Sustainable Enhanced Hydrogen Production: Green Approach and Characterization”, Applied Catalysis B: Environmental, Vol. 231, pp. 137-150, 2018."
251,Ni,TiO2,gamma-Al2O3,,,,10,nanocomposite,anatase-rutile,Visible,,,,0.2,,,0,Impregnation,500,5,5,50,,25,,389.40,"Kumar, M. K., J. Y. Do, P. A. K. Reddy and M. Kang, “Natural Solar Light-Driven Preparation of Plasmonic Resonance-based Alloy and Core-Shell Catalyst for Sustainable Enhanced Hydrogen Production: Green Approach and Characterization”, Applied Catalysis B: Environmental, Vol. 231, pp. 137-150, 2018."
252,Ni,TiO2,gamma-Al2O3,,,,,nanocomposite,anatase-rutile,Visible,,,,0.2,,,0,Impregnation,500,5,5,50,,25,,294.50,"Kumar, M. K., J. Y. Do, P. A. K. Reddy and M. Kang, “Natural Solar Light-Driven Preparation of Plasmonic Resonance-based Alloy and Core-Shell Catalyst for Sustainable Enhanced Hydrogen Production: Green Approach and Characterization”, Applied Catalysis B: Environmental, Vol. 231, pp. 137-150, 2018."
253,Ni,TiO2,gamma-Al2O3,,,,,nanocomposite,anatase-rutile,Visible,,,,0.2,,,0,Impregnation,500,5,5,50,,25,,223.30,"Kumar, M. K., J. Y. Do, P. A. K. Reddy and M. Kang, “Natural Solar Light-Driven Preparation of Plasmonic Resonance-based Alloy and Core-Shell Catalyst for Sustainable Enhanced Hydrogen Production: Green Approach and Characterization”, Applied Catalysis B: Environmental, Vol. 231, pp. 137-150, 2018."
254,Ni,TiO2,gamma-Al2O3,,,,,nanocomposite,anatase-rutile,Visible,,,,0.2,,,0,Impregnation,500,5,5,50,,25,,145.00,"Kumar, M. K., J. Y. Do, P. A. K. Reddy and M. Kang, “Natural Solar Light-Driven Preparation of Plasmonic Resonance-based Alloy and Core-Shell Catalyst for Sustainable Enhanced Hydrogen Production: Green Approach and Characterization”, Applied Catalysis B: Environmental, Vol. 231, pp. 137-150, 2018."
255,Ni,TiO2,gamma-Al2O3,,,,,nanocomposite,anatase-rutile,Visible,,,,0.1,,,0,Impregnation,500,5,5,50,,25,,370.20,"Kumar, M. K., J. Y. Do, P. A. K. Reddy and M. Kang, “Natural Solar Light-Driven Preparation of Plasmonic Resonance-based Alloy and Core-Shell Catalyst for Sustainable Enhanced Hydrogen Production: Green Approach and Characterization”, Applied Catalysis B: Environmental, Vol. 231, pp. 137-150, 2018."
256,Ni,TiO2,gamma-Al2O3,,,,,nanocomposite,anatase-rutile,Visible,,,,0.5,,,0,Impregnation,500,5,5,50,,25,,300.80,"Kumar, M. K., J. Y. Do, P. A. K. Reddy and M. Kang, “Natural Solar Light-Driven Preparation of Plasmonic Resonance-based Alloy and Core-Shell Catalyst for Sustainable Enhanced Hydrogen Production: Green Approach and Characterization”, Applied Catalysis B: Environmental, Vol. 231, pp. 137-150, 2018."
257,Ni,TiO2,gamma-Al2O3,,,,,nanocomposite,anatase-rutile,Visible,,,,1,,,0,Impregnation,500,5,5,50,,25,,261.20,"Kumar, M. K., J. Y. Do, P. A. K. Reddy and M. Kang, “Natural Solar Light-Driven Preparation of Plasmonic Resonance-based Alloy and Core-Shell Catalyst for Sustainable Enhanced Hydrogen Production: Green Approach and Characterization”, Applied Catalysis B: Environmental, Vol. 231, pp. 137-150, 2018."
258,Ni,TiO2,gamma-Al2O3,,,,,nanocomposite,anatase-rutile,Visible,,,,2,,,0,Impregnation,500,5,5,50,,25,,199.20,"Kumar, M. K., J. Y. Do, P. A. K. Reddy and M. Kang, “Natural Solar Light-Driven Preparation of Plasmonic Resonance-based Alloy and Core-Shell Catalyst for Sustainable Enhanced Hydrogen Production: Green Approach and Characterization”, Applied Catalysis B: Environmental, Vol. 231, pp. 137-150, 2018."
259,Ni,TiO2,gamma-Al2O3,,90,,5,nanocomposite,anatase-rutile,Visible,,,,0.2,,,0,solid-state,,0,5,50,,25,3.09,1192.10,"Kumar, M. K., J. Y. Do, P. A. K. Reddy and M. Kang, “Natural Solar Light-Driven Preparation of Plasmonic Resonance-based Alloy and Core-Shell Catalyst for Sustainable Enhanced Hydrogen Production: Green Approach and Characterization”, Applied Catalysis B: Environmental, Vol. 231, pp. 137-150, 2018."
260,Ni,TiO2,gamma-Al2O3,,90,,10,nanocomposite,anatase-rutile,Visible,,,,0.2,,,0,solid-state,,0,5,50,,25,3.05,1418.30,"Kumar, M. K., J. Y. Do, P. A. K. Reddy and M. Kang, “Natural Solar Light-Driven Preparation of Plasmonic Resonance-based Alloy and Core-Shell Catalyst for Sustainable Enhanced Hydrogen Production: Green Approach and Characterization”, Applied Catalysis B: Environmental, Vol. 231, pp. 137-150, 2018."
261,Ni,TiO2,gamma-Al2O3,,90,,,nanocomposite,anatase-rutile,Visible,,,,0.2,,,0,solid-state,,0,5,50,,25,3.02,1705.30,"Kumar, M. K., J. Y. Do, P. A. K. Reddy and M. Kang, “Natural Solar Light-Driven Preparation of Plasmonic Resonance-based Alloy and Core-Shell Catalyst for Sustainable Enhanced Hydrogen Production: Green Approach and Characterization”, Applied Catalysis B: Environmental, Vol. 231, pp. 137-150, 2018."
262,Ni,TiO2,gamma-Al2O3,,90,,,nanocomposite,anatase-rutile,Visible,,,,0.2,,,0,solid-state,,0,5,50,,25,3,2036.40,"Kumar, M. K., J. Y. Do, P. A. K. Reddy and M. Kang, “Natural Solar Light-Driven Preparation of Plasmonic Resonance-based Alloy and Core-Shell Catalyst for Sustainable Enhanced Hydrogen Production: Green Approach and Characterization”, Applied Catalysis B: Environmental, Vol. 231, pp. 137-150, 2018."
263,Ni,TiO2,gamma-Al2O3,,90,,,nanocomposite,anatase-rutile,Visible,,,,0.2,,,0,solid-state,,0,5,50,,25,2.94,2400.70,"Kumar, M. K., J. Y. Do, P. A. K. Reddy and M. Kang, “Natural Solar Light-Driven Preparation of Plasmonic Resonance-based Alloy and Core-Shell Catalyst for Sustainable Enhanced Hydrogen Production: Green Approach and Characterization”, Applied Catalysis B: Environmental, Vol. 231, pp. 137-150, 2018."
264,Ni,gamma-Al2O3,CNT,,,,5,nanocomposite,,Visible,,,,0.2,,,0,steam reforming,,0,5,50,,25,,165.90,"Kumar, M. K., J. Y. Do, P. A. K. Reddy and M. Kang, “Natural Solar Light-Driven Preparation of Plasmonic Resonance-based Alloy and Core-Shell Catalyst for Sustainable Enhanced Hydrogen Production: Green Approach and Characterization”, Applied Catalysis B: Environmental, Vol. 231, pp. 137-150, 2018."
265,Ni,gamma-Al2O3,CNT,,,,10,nanocomposite,,Visible,,,,0.2,,,0,steam reforming,,0,5,50,,25,,295.10,"Kumar, M. K., J. Y. Do, P. A. K. Reddy and M. Kang, “Natural Solar Light-Driven Preparation of Plasmonic Resonance-based Alloy and Core-Shell Catalyst for Sustainable Enhanced Hydrogen Production: Green Approach and Characterization”, Applied Catalysis B: Environmental, Vol. 231, pp. 137-150, 2018."
266,Ni,gamma-Al2O3,CNT,,,,,nanocomposite,,Visible,,,,0.2,,,0,steam reforming,,0,5,50,,25,,204.90,"Kumar, M. K., J. Y. Do, P. A. K. Reddy and M. Kang, “Natural Solar Light-Driven Preparation of Plasmonic Resonance-based Alloy and Core-Shell Catalyst for Sustainable Enhanced Hydrogen Production: Green Approach and Characterization”, Applied Catalysis B: Environmental, Vol. 231, pp. 137-150, 2018."
267,Ni,gamma-Al2O3,CNT,,,,,nanocomposite,,Visible,,,,0.2,,,0,steam reforming,,0,5,50,,25,,165.90,"Kumar, M. K., J. Y. Do, P. A. K. Reddy and M. Kang, “Natural Solar Light-Driven Preparation of Plasmonic Resonance-based Alloy and Core-Shell Catalyst for Sustainable Enhanced Hydrogen Production: Green Approach and Characterization”, Applied Catalysis B: Environmental, Vol. 231, pp. 137-150, 2018."
268,Ni,gamma-Al2O3,CNT,,,,,nanocomposite,,Visible,,,,0.2,,,0,steam reforming,,0,5,50,,25,,144.80,"Zhao H, Wang C, Zhong W, Peng S, Shu R, Tian Z, et al. Insights into morphology-dependent Au/TiO2catalyst in glycerol aqueous solutions towards photothermal reforming hydrogen production. International Journal of Hydrogen Energy 2023;48. https://doi.org/10.1016/j.ijhydene.2022.12.213."
269,Ni,CdS,,,100,,3.25,nanocrystal,,Visible,Hg,500,400,0.04,,,0,Precipitation,,0,24,10,6,25,2.69,74600.00,"Sang, H. X., X. T. Wang, C. C. Fan and F. Wang, “Enhanced Photocatalytic H2 Production from Glycerol Solution over ZnO/ZnS Core/Shell Nanorods Prepared by a Low Temperature Route”, International Journal of Hydrogen Energy, Vol. 37, No. 2, pp. 1348-1355, 2012."
270,Ni,TiO2,,,100,,0.4,nanoparticle,anatase-rutile,UV,,100,365,0.33,,550,2,Precipitation,300,2,10,20,,25,,18380.00,"Chen, W. T., A. G. Dosado, A. Chan, D. S. Waterhouse and G. I. N. Waterhouse, “Highly Reactive Anatase Nanorod Photocatalysts Synthesized by Calcination of Hydrogen Titanate Nanotubes: Effect of Calcination Conditions on Photocatalytic Performance for Aqueous Dye Degradation and H2 Production in Alcohol-Water Mixtures”, Applied Catalysis A: General, Vol. 565, pp. 98-118, 2018."
271,Ni,TiO2,,,100,,0.5,nanoparticle,anatase-rutile,UV,,100,365,0.33,,550,2,Precipitation,300,2,10,20,,25,3.15,26000.00,"Chen, W. T., A. G. Dosado, A. Chan, D. S. Waterhouse and G. I. N. Waterhouse, “Highly Reactive Anatase Nanorod Photocatalysts Synthesized by Calcination of Hydrogen Titanate Nanotubes: Effect of Calcination Conditions on Photocatalytic Performance for Aqueous Dye Degradation and H2 Production in Alcohol-Water Mixtures”, Applied Catalysis A: General, Vol. 565, pp. 98-118, 2018."
272,Ni,TiO2,,,100,,0.75,nanoparticle,anatase-rutile,UV,,100,365,0.33,,550,2,Precipitation,300,2,10,20,,25,,19428.00,"Chen, W. T., A. G. Dosado, A. Chan, D. S. Waterhouse and G. I. N. Waterhouse, “Highly Reactive Anatase Nanorod Photocatalysts Synthesized by Calcination of Hydrogen Titanate Nanotubes: Effect of Calcination Conditions on Photocatalytic Performance for Aqueous Dye Degradation and H2 Production in Alcohol-Water Mixtures”, Applied Catalysis A: General, Vol. 565, pp. 98-118, 2018."
273,Ni,TiO2,,,100,,1,nanoparticle,anatase-rutile,UV,,100,365,0.33,,550,2,Precipitation,300,2,10,20,,25,,17387.00,"Chen, W. T., A. G. Dosado, A. Chan, D. S. Waterhouse and G. I. N. Waterhouse, “Highly Reactive Anatase Nanorod Photocatalysts Synthesized by Calcination of Hydrogen Titanate Nanotubes: Effect of Calcination Conditions on Photocatalytic Performance for Aqueous Dye Degradation and H2 Production in Alcohol-Water Mixtures”, Applied Catalysis A: General, Vol. 565, pp. 98-118, 2018."
274,Ni,TiO2,,,100,,0.5,nanoparticle,anatase-rutile,UV,,100,365,0.33,,550,2,Precipitation,300,2,15,20,,25,3.15,23600.00,"Chen, W. T., A. G. Dosado, A. Chan, D. S. Waterhouse and G. I. N. Waterhouse, “Highly Reactive Anatase Nanorod Photocatalysts Synthesized by Calcination of Hydrogen Titanate Nanotubes: Effect of Calcination Conditions on Photocatalytic Performance for Aqueous Dye Degradation and H2 Production in Alcohol-Water Mixtures”, Applied Catalysis A: General, Vol. 565, pp. 98-118, 2018."
275,Ni,TiO2,,,100,,0.5,nanoparticle,anatase-rutile,UV,,100,365,0.33,,550,2,Precipitation,300,2,30,20,,25,3.15,19231.00,"Chen, W. T., A. G. Dosado, A. Chan, D. S. Waterhouse and G. I. N. Waterhouse, “Highly Reactive Anatase Nanorod Photocatalysts Synthesized by Calcination of Hydrogen Titanate Nanotubes: Effect of Calcination Conditions on Photocatalytic Performance for Aqueous Dye Degradation and H2 Production in Alcohol-Water Mixtures”, Applied Catalysis A: General, Vol. 565, pp. 98-118, 2018."
276,Ni,TiO2,,,100,,0.5,nanoparticle,anatase-rutile,UV,,100,365,0.33,,550,2,Precipitation,300,2,60,20,,25,3.15,15382.00,"Chen, W. T., A. G. Dosado, A. Chan, D. S. Waterhouse and G. I. N. Waterhouse, “Highly Reactive Anatase Nanorod Photocatalysts Synthesized by Calcination of Hydrogen Titanate Nanotubes: Effect of Calcination Conditions on Photocatalytic Performance for Aqueous Dye Degradation and H2 Production in Alcohol-Water Mixtures”, Applied Catalysis A: General, Vol. 565, pp. 98-118, 2018."
277,Ni,TiO2,,,100,,0.5,nanoparticle,anatase-rutile,UV,,100,365,0.33,,550,2,Precipitation,300,2,80,20,,25,3.15,10000.00,"Chen, W. T., A. G. Dosado, A. Chan, D. S. Waterhouse and G. I. N. Waterhouse, “Highly Reactive Anatase Nanorod Photocatalysts Synthesized by Calcination of Hydrogen Titanate Nanotubes: Effect of Calcination Conditions on Photocatalytic Performance for Aqueous Dye Degradation and H2 Production in Alcohol-Water Mixtures”, Applied Catalysis A: General, Vol. 565, pp. 98-118, 2018."
278,Ni,TiO2,,,100,,0.5,nanoparticle,anatase-rutile,UV,,100,365,0.33,,550,2,Precipitation,300,2,100,20,,25,3.15,1338.00,"Chen, W. T., A. G. Dosado, A. Chan, D. S. Waterhouse and G. I. N. Waterhouse, “Highly Reactive Anatase Nanorod Photocatalysts Synthesized by Calcination of Hydrogen Titanate Nanotubes: Effect of Calcination Conditions on Photocatalytic Performance for Aqueous Dye Degradation and H2 Production in Alcohol-Water Mixtures”, Applied Catalysis A: General, Vol. 565, pp. 98-118, 2018."
279,Ni,TiO2,,,100,,0.5,nanoparticle,anatase,UV,,100,365,0.33,,550,2,Precipitation,300,2,10,20,,25,3.15,16513.00,"Chen, W. T., A. G. Dosado, A. Chan, D. S. Waterhouse and G. I. N. Waterhouse, “Highly Reactive Anatase Nanorod Photocatalysts Synthesized by Calcination of Hydrogen Titanate Nanotubes: Effect of Calcination Conditions on Photocatalytic Performance for Aqueous Dye Degradation and H2 Production in Alcohol-Water Mixtures”, Applied Catalysis A: General, Vol. 565, pp. 98-118, 2018."
280,Ni,TiO2,,,100,,0.5,nanoparticle,rutile,UV,,100,365,0.33,,550,2,Precipitation,300,2,10,20,,25,3.15,7697.00,"Chen, W. T., A. G. Dosado, A. Chan, D. S. Waterhouse and G. I. N. Waterhouse, “Highly Reactive Anatase Nanorod Photocatalysts Synthesized by Calcination of Hydrogen Titanate Nanotubes: Effect of Calcination Conditions on Photocatalytic Performance for Aqueous Dye Degradation and H2 Production in Alcohol-Water Mixtures”, Applied Catalysis A: General, Vol. 565, pp. 98-118, 2018."
281,Ni,TiO2,,,100,,0.5,nanoparticle,anatase-rutile,UV,,100,365,0.33,,550,2,Precipitation,300,2,10,20,,25,3.15,14474.00,"Chen, W. T., A. G. Dosado, A. Chan, D. S. Waterhouse and G. I. N. Waterhouse, “Highly Reactive Anatase Nanorod Photocatalysts Synthesized by Calcination of Hydrogen Titanate Nanotubes: Effect of Calcination Conditions on Photocatalytic Performance for Aqueous Dye Degradation and H2 Production in Alcohol-Water Mixtures”, Applied Catalysis A: General, Vol. 565, pp. 98-118, 2018."
282,Ni-N,TiO2,,,100,,,nanotube,anatase-rutile,UV,Hg,450,,2,,,0,sol-gel,450,4,10,10,,30,,506.00,"Mohamed, R. M., M. W. Kadi and A. A. Ismail, “A Facile Synthesis of Mesoporous α- Fe2O3/TiO2 Nanocomposites for Hydrogen Evolution under Visible Light”, Ceramics International, Vol. 46, No. 10, pp. 15604-15612, 2020."
283,NiSe2,TiO2,,,100,,5,nanocomposite,anatase,Visible,Hg-Xe,450,,,sol-gel,,0,Impregnation,,0,10,50,,,,56100.00,"Jayachitra S, Mahendiran D, Ravi P, Murugan P, Sathish M. Highly conductive NiSe2 nanoparticle as a co-catalyst over TiO2 for enhanced photocatalytic hydrogen production. Applied Catalysis B: Environmental 2022;307. https://doi.org/10.1016/j.apcatb.2022.121168"
284,NiSe2,TiO2,,,100,,10,nanocomposite,anatase,Visible,Hg-Xe,450,,,sol-gel,,0,Impregnation,,0,10,50,,,,112500.00,"Jayachitra S, Mahendiran D, Ravi P, Murugan P, Sathish M. Highly conductive NiSe2 nanoparticle as a co-catalyst over TiO2 for enhanced photocatalytic hydrogen production. Applied Catalysis B: Environmental 2022;307. https://doi.org/10.1016/j.apcatb.2022.121168"
285,NiSe2,TiO2,,,100,,,nanocomposite,anatase,Visible,Hg-Xe,450,,,sol-gel,,0,Impregnation,,0,10,50,,,,148600.00,"Jayachitra S, Mahendiran D, Ravi P, Murugan P, Sathish M. Highly conductive NiSe2 nanoparticle as a co-catalyst over TiO2 for enhanced photocatalytic hydrogen production. Applied Catalysis B: Environmental 2022;307. https://doi.org/10.1016/j.apcatb.2022.121168"
286,NiSe2,TiO2,,,100,,,nanocomposite,anatase,Visible,Hg-Xe,450,,,sol-gel,,0,Impregnation,,0,10,50,,,,178800.00,"Jayachitra S, Mahendiran D, Ravi P, Murugan P, Sathish M. Highly conductive NiSe2 nanoparticle as a co-catalyst over TiO2 for enhanced photocatalytic hydrogen production. Applied Catalysis B: Environmental 2022;307. https://doi.org/10.1016/j.apcatb.2022.121168"
287,NiSe2,TiO2,,,100,,,nanocomposite,anatase,Visible,Hg-Xe,450,,,sol-gel,,0,Impregnation,,0,10,50,,,,219200.00,"Jayachitra S, Mahendiran D, Ravi P, Murugan P, Sathish M. Highly conductive NiSe2 nanoparticle as a co-catalyst over TiO2 for enhanced photocatalytic hydrogen production. Applied Catalysis B: Environmental 2022;307. https://doi.org/10.1016/j.apcatb.2022.121168"
288,NiSe2,TiO2,,,100,,,nanocomposite,anatase,Visible,Hg-Xe,450,,,sol-gel,,0,Impregnation,,0,10,50,,,,197900.00,"Jayachitra S, Mahendiran D, Ravi P, Murugan P, Sathish M. Highly conductive NiSe2 nanoparticle as a co-catalyst over TiO2 for enhanced photocatalytic hydrogen production. Applied Catalysis B: Environmental 2022;307. https://doi.org/10.1016/j.apcatb.2022.121168"
289,NiSe2,TiO2,,,100,,,nanocomposite,anatase,Visible,Hg-Xe,450,,,sol-gel,,0,Impregnation,,0,10,50,,,,157400.00,"Jayachitra S, Mahendiran D, Ravi P, Murugan P, Sathish M. Highly conductive NiSe2 nanoparticle as a co-catalyst over TiO2 for enhanced photocatalytic hydrogen production. Applied Catalysis B: Environmental 2022;307. https://doi.org/10.1016/j.apcatb.2022.121168"
290,NiSe2,TiO2,,,100,,,nanocomposite,anatase,Visible,Hg-Xe,450,,,sol-gel,,0,Impregnation,,0,10,50,,,,130700.00,"Jayachitra S, Mahendiran D, Ravi P, Murugan P, Sathish M. Highly conductive NiSe2 nanoparticle as a co-catalyst over TiO2 for enhanced photocatalytic hydrogen production. Applied Catalysis B: Environmental 2022;307. https://doi.org/10.1016/j.apcatb.2022.121168"
291,Pd,TiO2,,,100,,0.5,nanoparticle,anatase,UV,Hg,125,,1,,,0,Precipitation,400,2,10,85,6.8,25,3.03,6307.00,"López-Tenllado, F. J., J. Hidalgo-Carrillo, V. Montes, A. Marinas, F. J. Urbano, J. M. Marinas, L. Ilieva, T. Tabakova and F. Reid, “A Comparative Study of Hydrogen Photocatalytic Production from Glycerol and Propan-2-Ol on M/TiO2 Systems (M=Au, Pt, Pd)”, Catalysis Today, Vol. 280, pp. 58-64, 2017."
292,Pd,TiO2,,,100,,0.5,nanoparticle,anatase-rutile,UV,,200,365,0.3,,,0,Precipitation,500,2,10,20,,25,3.14,41100.00,"Al-Azri, Z. H. N., W. T. Chen, A. Chan, V. Jovic, T. Ina, H. Idriss and G. I. N. Waterhouse, “The Roles of Metal Co-Catalysts and Reaction Media in Photocatalytic Hydrogen Production: Performance Evaluation of M/TiO2 Photocatalysts (M = Pd, Pt, Au) in Different Alcohol–Water Mixtures”, Journal of Catalysis, Vol. 329, pp. 355-367, 2015."
293,Pd,TiO2,,,100,,1,nanoparticle,anatase-rutile,UV,,200,365,0.3,,,0,Precipitation,500,2,10,20,,25,3.17,47500.00,"Al-Azri, Z. H. N., W. T. Chen, A. Chan, V. Jovic, T. Ina, H. Idriss and G. I. N. Waterhouse, “The Roles of Metal Co-Catalysts and Reaction Media in Photocatalytic Hydrogen Production: Performance Evaluation of M/TiO2 Photocatalysts (M = Pd, Pt, Au) in Different Alcohol–Water Mixtures”, Journal of Catalysis, Vol. 329, pp. 355-367, 2015."
294,Pd,TiO2,,,100,,0.1,nanoparticle,anatase-rutile,Visible,Xe,75,,4.38,,,0,sol-gel,400,2,3.7,16,,25,,14018.00,"Bednarczyk, K., M. Stelmachowski and M. Gmurek, “The Influence of Process Parameters on Photocatalytic Hydrogen Production”, Environmental Progress & Sustainable Energy, Vol. 38, No. 2, pp. 680-687, 2018."
295,Pd,TiO2,,,100,,0.5,nanoparticle,anatase-rutile,Visible,Xe,75,,4.38,,,0,sol-gel,400,2,3.7,16,,25,,9480.80,"Bednarczyk, K., M. Stelmachowski and M. Gmurek, “The Influence of Process Parameters on Photocatalytic Hydrogen Production”, Environmental Progress & Sustainable Energy, Vol. 38, No. 2, pp. 680-687, 2018."
296,Pd,TiO2,,,100,,0.1,nanoparticle,anatase-rutile,Visible,Xe,75,,4.38,,,0,sol-gel,,0,3.7,16,,25,,14167.00,"Bednarczyk, K., M. Stelmachowski and M. Gmurek, “The Influence of Process Parameters on Photocatalytic Hydrogen Production”, Environmental Progress & Sustainable Energy, Vol. 38, No. 2, pp. 680-687, 2018."
297,Pd,TiO2,,,100,,0.5,nanoparticle,anatase-rutile,Visible,Xe,75,,4.38,,,0,sol-gel,,0,3.7,16,,25,,7500.00,"Bednarczyk, K., M. Stelmachowski and M. Gmurek, “The Influence of Process Parameters on Photocatalytic Hydrogen Production”, Environmental Progress & Sustainable Energy, Vol. 38, No. 2, pp. 680-687, 2018."
298,Pd,TiO2,,,100,,0.5,nanorod,anatase,UV,,100,365,0.33,Hydrothermal,500,2,Precipitation,,0,10,20,6,,,35300.00,"Chen, W. T., A. G. Dosado, A. Chan, D. S. Waterhouse and G. I. N. Waterhouse, “Highly Reactive Anatase Nanorod Photocatalysts Synthesized by Calcination of Hydrogen Titanate Nanotubes: Effect of Calcination Conditions on Photocatalytic Performance for Aqueous Dye Degradation and H2 Production in Alcohol-Water Mixtures”, Applied Catalysis A: General, Vol. 565, pp. 98-118, 2018."
299,Pd,TiO2,,,100,,0.5,nanorod,anatase,UV,,100,365,0.33,Hydrothermal,600,0.33,Precipitation,,0,10,20,6,,,41100.00,"Al-Azri, Z. H. N., W. T. Chen, A. Chan, V. Jovic, T. Ina, H. Idriss and G. I. N. Waterhouse, “The Roles of Metal Co-Catalysts and Reaction Media in Photocatalytic Hydrogen Production: Performance Evaluation of M/TiO2 Photocatalysts (M = Pd, Pt, Au) in Different Alcohol–Water Mixtures”, Journal of Catalysis, Vol. 329, pp. 355-367, 2015."
300,Pd,TiO2,,,100,,0.5,nanorod,anatase,UV,,100,365,0.33,Hydrothermal,600,2,Precipitation,,0,10,20,6,,,40200.00,"Chen, W. T., A. G. Dosado, A. Chan, D. S. Waterhouse and G. I. N. Waterhouse, “Highly Reactive Anatase Nanorod Photocatalysts Synthesized by Calcination of Hydrogen Titanate Nanotubes: Effect of Calcination Conditions on Photocatalytic Performance for Aqueous Dye Degradation and H2 Production in Alcohol-Water Mixtures”, Applied Catalysis A: General, Vol. 565, pp. 98-118, 2018."
301,Pd,TiO2,,,100,,0.5,nanorod,anatase,UV,,100,365,0.33,Hydrothermal,700,0.17,Precipitation,,0,10,20,6,,,38200.00,"Chen, W. T., A. G. Dosado, A. Chan, D. S. Waterhouse and G. I. N. Waterhouse, “Highly Reactive Anatase Nanorod Photocatalysts Synthesized by Calcination of Hydrogen Titanate Nanotubes: Effect of Calcination Conditions on Photocatalytic Performance for Aqueous Dye Degradation and H2 Production in Alcohol-Water Mixtures”, Applied Catalysis A: General, Vol. 565, pp. 98-118, 2018."
