Repository: PaLaKsIbBaL/Photocatalytic-H2

# Photocatalytic H₂ Production Rate Prediction

A stacked ensemble (CatBoost + Random Forest + XGBoost) that predicts photocatalytic hydrogen production rate from reaction and catalyst design variables, trained on 909 experiments aggregated from 119 literature sources. Includes SHAP-based interpretability to identify the dominant physical/chemical drivers of H₂ yield.

**R² = 0.776 | MSE reduced 32% vs. best single baseline model**

---

## Overview

Photocatalytic hydrogen evolution is a promising route to clean H₂ production, but identifying effective catalyst/reaction-condition combinations experimentally is slow and expensive.

File: 2. s excel.xlsm - Data.csv (part 4 of 9)
Exp,Cocatalyst 1,Semiconductor 1,Semiconductor 2,Semiconductor 3,Semiconductor 1 %,Semiconductor 2 %,Co-Catalyst wt,Form,Structure,Light,Light Source,Power (W),Filter (nm),Photocatalyst load (g/L),Preparation of Semiconductor,Semiconductor Calcination Temp©,Semiconductor Calcination Time (h),Preparation of Photocatalyst,Photocatalyst Calcination Temp ©,Photocatalyst Calcination Time (h),Glycerol Concentration (v%),Solution Volume (ml),pH,Reaction Temp (C),Bandgap (eV),H2vproduction rate(micromol/g.h),Reference
302,Pd,TiO2,,,100,,1,nanoparticle,anatase-brookite,Visible,Xe,100,,0.08,,,0,Photodeposition,,0,4.5,1200,,30,,120430.00,"Stelmachowski, M., K. Bednarczyk and M. Gmurek, “An Experimental Study of the Photocatalytic Hydrogen Production in the Laboratory-Scale Set-Up Depending on the Process Conditions”, WIT Transactions on Ecology and the Environment, Vol. 224, pp. 339-348, 2"
303,Pd,TiO2,,,100,,0.5,nanoparticle,anatase-brookite,Visible,Xe,100,,0.08,,,0,Photodeposition,,0,4.5,1200,,30,,125960.00,"Stelmachowski, M., K. Bednarczyk and M. Gmurek, “An Experimental Study of the Photocatalytic Hydrogen Production in the Laboratory-Scale Set-Up Depending on the Process Conditions”, WIT Transactions on Ecology and the Environment, Vol. 224, pp. 339-348, 2"
304,Pd,TiO2,,,100,,0.1,nanoparticle,anatase-brookite,Visible,Xe,100,,0.08,,,0,Photodeposition,,0,4.5,1200,,30,,118720.00,"Stelmachowski, M., K. Bednarczyk and M. Gmurek, “An Experimental Study of the Photocatalytic Hydrogen Production in the Laboratory-Scale Set-Up Depending on the Process Conditions”, WIT Transactions on Ecology and the Environment, Vol. 224, pp. 339-348, 2"
305,Pd,TiO2,,,100,,0.1,nanoparticle,anatase-brookite,Visible,Xe,100,,0.08,,,0,Sol-gel,400,2,4.5,1200,,30,,42069.00,"Stelmachowski, M., K. Bednarczyk and M. Gmurek, “An Experimental Study of the Photocatalytic Hydrogen Production in the Laboratory-Scale Set-Up Depending on the Process Conditions”, WIT Transactions on Ecology and the Environment, Vol. 224, pp. 339-348, 2"
306,Pd,TiO2,,,100,,0.5,nanoparticle,anatase-brookite,Visible,Xe,100,,0.08,,,0,Sol-gel,400,2,4.5,1200,,30,,22365.00,"Stelmachowski, M., K. Bednarczyk and M. Gmurek, “An Experimental Study of the Photocatalytic Hydrogen Production in the Laboratory-Scale Set-Up Depending on the Process Conditions”, WIT Transactions on Ecology and the Environment, Vol. 224, pp. 339-348, 2"
307,Pd,TiO2,,,100,,1,nanoparticle,anatase-brookite,Visible,Xe,100,,0.08,,,0,Sol-gel,400,2,4.5,1200,,30,,6207.00,"Stelmachowski, M., K. Bednarczyk and M. Gmurek, “An Experimental Study of the Photocatalytic Hydrogen Production in the Laboratory-Scale Set-Up Depending on the Process Conditions”, WIT Transactions on Ecology and the Environment, Vol. 224, pp. 339-348, 2"
308,Pd,TiO2,rGO,,,1,1,nanorod,anatase,UV,F,100,,0.1,Hydrothermal,400,2,chemical conversion,350,5,5,25,,,,30600.00,"Majeed I, Arif A, Idrees A, Ullah H, Ali H, Mehmood A, et al. Synergistic Effect of Pd Co-Catalyst and rGO–TiO2 Hybrid Support for Enhanced Photoreforming of Oxygenates. Hydrogen (Switzerland) 2023;4. https://doi.org/10.3390/hydrogen4010014."
309,Pd,TiO2,rGO,,,2,1,nanorod,anatase,UV,F,100,,1.1,Hydrothermal,400,2,chemical conversion,350,5,5,26,,,,34160.00,"Majeed I, Arif A, Idrees A, Ullah H, Ali H, Mehmood A, et al. Synergistic Effect of Pd Co-Catalyst and rGO–TiO2 Hybrid Support for Enhanced Photoreforming of Oxygenates. Hydrogen (Switzerland) 2023;4. https://doi.org/10.3390/hydrogen4010014."
310,Pd,TiO2,rGO,,,3,1,nanorod,anatase,UV,F,100,,2.1,Hydrothermal,400,2,chemical conversion,350,5,5,27,,,,37660.00,"Majeed I, Arif A, Idrees A, Ullah H, Ali H, Mehmood A, et al. Synergistic Effect of Pd Co-Catalyst and rGO–TiO2 Hybrid Support for Enhanced Photoreforming of Oxygenates. Hydrogen (Switzerland) 2023;4. https://doi.org/10.3390/hydrogen4010014."
311,Pd,TiO2,rGO,,,4,1,nanorod,anatase,UV,F,100,,3.1,Hydrothermal,400,2,chemical conversion,350,5,5,28,,,,41000.00,"Majeed I, Arif A, Idrees A, Ullah H, Ali H, Mehmood A, et al. Synergistic Effect of Pd Co-Catalyst and rGO–TiO2 Hybrid Support for Enhanced Photoreforming of Oxygenates. Hydrogen (Switzerland) 2023;4. https://doi.org/10.3390/hydrogen4010014."
312,Pd,TiO2,rGO,,,5,1,nanorod,anatase,UV,F,100,,4.1,Hydrothermal,400,2,chemical conversion,350,5,5,29,,,,35000.00,"Majeed I, Arif A, Idrees A, Ullah H, Ali H, Mehmood A, et al. Synergistic Effect of Pd Co-Catalyst and rGO–TiO2 Hybrid Support for Enhanced Photoreforming of Oxygenates. Hydrogen (Switzerland) 2023;4. https://doi.org/10.3390/hydrogen4010014."
313,Pt,TiO2,,,100,,0.5,nanoparticle,anatase,Visible,Xe,450,,0.66,,,0,Impregnation,,0,7.3,60,,40,,28.06,"Daskalaki, V. M. and D. I. Kondarides, “Efficient Production of Hydrogen by Photo-Induced Reforming of Glycerol at Ambient Conditions”, Catalysis Today, Vol. 144, No. 1-2, pp. 75-80, 2009."
314,Pt,TiO2,,,100,,0.5,nanoparticle,anatase,Visible,Xe,450,,1.66,,,0,Impregnation,,0,7.3,60,,40,,35.04,"Daskalaki, V. M. and D. I. Kondarides, “Efficient Production of Hydrogen by Photo-Induced Reforming of Glycerol at Ambient Conditions”, Catalysis Today, Vol. 144, No. 1-2, pp. 75-80, 2009."
315,Pt,TiO2,,,100,,0.5,nanoparticle,anatase,Visible,Xe,450,,2.66,,,0,Impregnation,,0,7.3,60,,40,,39.00,"Daskalaki, V. M. and D. I. Kondarides, “Efficient Production of Hydrogen by Photo-Induced Reforming of Glycerol at Ambient Conditions”, Catalysis Today, Vol. 144, No. 1-2, pp. 75-80, 2009."
316,Pt,TiO2,,,100,,1,nanoparticle,anatase-rutile-brookite,UV,Hg,125,,0.38,Precipitation,400,2,Impregnation,300,1,6,260,,25,3.17,276.30,"Majrik, K., Z. Pászti, L. Korecz, L. Trif, A. Domján, G. Bonura, C. Cannilla, F. Frusteri, A. Tompos and E. Tálas, “Study of PtOx/TiO2 Photocatalysts in the Photocatalytic Reforming of Glycerol: The Role of Co-Catalyst Formation”, Materials, Vol. 11, No. 10, p. 1927, 2018."
317,Pt,TiO2,,,100,,,nanoparticle,,UV,Xe,,,0.15,,,0,Sonication,,0,0.22,100,,25,,141.00,"Mizukoshi, Y., “Effects of Sonication on Photocatalytic Reforming of Aqueous Glycerol Solutio”, Ultrasonics Sonochemistry, Vol. 51, pp. 182-185, 2019."
318,Pt,TiO2,,,100,,0.5,nanoparticle,anatase-rutile,Visible,Xe,300,,1.3,,,0,Impregnation,,0,0.01,60,,25,,28.20,"Kondarides, D. I., V. M. Daskalaki, A. Patsoura and X. E. Verykios, “Hydrogen Production by Photo-Induced Reforming of Biomass Components and Derivatives at Ambient Conditions”, Catalysis Letters, Vol. 122, No. 1-2, pp. 26-32, 2007."
319,Pt,TiO2,,,100,,1,nanoparticle,anatase-rutile,Visible,Halogen,300,420,0.63,,,0,Photodeposition,,0,10,80,7,25,,423.21,"Fu, N. and G. Lu, “Photo-Catalytic H2 Evolution over a Series of Keggin-Structure Heteropoly Blue Sensitized Pt/TiO2 under Visible Light Irradiation”, Applied Surface Science, Vol. 255, No. 8, pp. 4378-4383, 2009."
320,Pt,TiO2,,,100,,0.5,nanoparticle,anatase,UV,Hg,250,,0.4,,,0,Photodeposition,,0,2.24,100,6.4,25,,37.16,"Li, M., Y. Li, S. Peng, G. Lu and S. Li, “Photocatalytic Hydrogen Generation Using Glycerol Wastewater over Pt/TiO2”, Frontiers of Chemistry in China, Vol. 4, No. 1, pp. 32-38, 2009."
321,Pt,TiO2,,,100,,0.5,nanoparticle,anatase,UV,Hg,250,,0.4,,,0,Photodeposition,,0,6.72,100,6.4,25,,74.32,"Li, M., Y. Li, S. Peng, G. Lu and S. Li, “Photocatalytic Hydrogen Generation Using Glycerol Wastewater over Pt/TiO2”, Frontiers of Chemistry in China, Vol. 4, No. 1, pp. 32-38, 2009."
322,Pt,TiO2,,,100,,0.5,nanoparticle,anatase,UV,Hg,250,,0.4,,,0,Photodeposition,,0,11.2,100,6.4,25,,154.08,"Li, M., Y. Li, S. Peng, G. Lu and S. Li, “Photocatalytic Hydrogen Generation Using Glycerol Wastewater over Pt/TiO2”, Frontiers of Chemistry in China, Vol. 4, No. 1, pp. 32-38, 2009."
323,Pt,TiO2,,,100,,0.5,nanoparticle,anatase,UV,Hg,250,,0.4,,,0,Photodeposition,,0,13.44,100,6.4,25,,251.06,"Li, M., Y. Li, S. Peng, G. Lu and S. Li, “Photocatalytic Hydrogen Generation Using Glycerol Wastewater over Pt/TiO2”, Frontiers of Chemistry in China, Vol. 4, No. 1, pp. 32-38, 2009."
324,Pt,TiO2,,,100,,0.5,nanoparticle,anatase,UV,Hg,250,,0.4,,,0,Photodeposition,,0,15.68,100,6.4,25,,280.06,"Li, M., Y. Li, S. Peng, G. Lu and S. Li, “Photocatalytic Hydrogen Generation Using Glycerol Wastewater over Pt/TiO2”, Frontiers of Chemistry in China, Vol. 4, No. 1, pp. 32-38, 2009."
325,Pt,TiO2,,,100,,0.5,nanoparticle,anatase,UV,Hg,250,,0.4,,,0,Photodeposition,,0,17.92,100,6.4,25,,299.09,"Li, M., Y. Li, S. Peng, G. Lu and S. Li, “Photocatalytic Hydrogen Generation Using Glycerol Wastewater over Pt/TiO2”, Frontiers of Chemistry in China, Vol. 4, No. 1, pp. 32-38, 2009."
326,Pt,TiO2,,,100,,0.5,nanoparticle,anatase,UV,Hg,250,,0.4,,,0,Photodeposition,,0,22.4,100,6.4,25,,310.88,"Li, M., Y. Li, S. Peng, G. Lu and S. Li, “Photocatalytic Hydrogen Generation Using Glycerol Wastewater over Pt/TiO2”, Frontiers of Chemistry in China, Vol. 4, No. 1, pp. 32-38, 2009."
327,Pt,TiO2,,,100,,0.5,nanoparticle,anatase,UV,Hg,250,,0.4,,,0,Photodeposition,,0,33.6,100,6.4,25,,327.19,"Li, M., Y. Li, S. Peng, G. Lu and S. Li, “Photocatalytic Hydrogen Generation Using Glycerol Wastewater over Pt/TiO2”, Frontiers of Chemistry in China, Vol. 4, No. 1, pp. 32-38, 2009."
328,Pt,TiO2,,,100,,0.5,nanoparticle,anatase,UV,Hg,250,,0.4,,,0,Photodeposition,,0,44.8,100,6.4,25,,330.82,"Li, M., Y. Li, S. Peng, G. Lu and S. Li, “Photocatalytic Hydrogen Generation Using Glycerol Wastewater over Pt/TiO2”, Frontiers of Chemistry in China, Vol. 4, No. 1, pp. 32-38, 2009."
329,Pt,TiO2,,,100,,0.5,nanoparticle,anatase,UV,Hg,250,,0.4,,,0,Photodeposition,,0,89.6,100,6.4,25,,330.82,"Li, M., Y. Li, S. Peng, G. Lu and S. Li, “Photocatalytic Hydrogen Generation Using Glycerol Wastewater over Pt/TiO2”, Frontiers of Chemistry in China, Vol. 4, No. 1, pp. 32-38, 2009."
330,Pt,TiO2,,,100,,0.5,nanoparticle,anatase-rutile,Visible,Xe,450,,1.3,,,0,Impregnation,,0,0.83,60,0,40,,40.92,"Daskalaki, V. M., P. Panagiotopoulou and D. I. Kondarides, “Production of Peroxide Species in Pt/TiO2 Suspensions under Conditions of Photocatalytic Water Splitting and Glycerol Photoreforming”, Chemical Engineering Journal, Vol. 170, No. 2-3, pp. 433-439, 2011."
331,Pt,TiO2,,,100,,0.5,nanoparticle,anatase-rutile,Visible,Xe,450,,1.3,,,0,Impregnation,,0,1.72,60,0,40,,38.58,"Daskalaki, V. M., P. Panagiotopoulou and D. I. Kondarides, “Production of Peroxide Species in Pt/TiO2 Suspensions under Conditions of Photocatalytic Water Splitting and Glycerol Photoreforming”, Chemical Engineering Journal, Vol. 170, No. 2-3, pp. 433-439, 2011."
332,Pt,TiO2,,,100,,0.5,nanoparticle,anatase-rutile,Visible,Xe,450,,1.3,,,0,Impregnation,,0,3.05,60,0,40,,68.70,"Daskalaki, V. M., P. Panagiotopoulou and D. I. Kondarides, “Production of Peroxide Species in Pt/TiO2 Suspensions under Conditions of Photocatalytic Water Splitting and Glycerol Photoreforming”, Chemical Engineering Journal, Vol. 170, No. 2-3, pp. 433-439, 2011."
333,Pt,TiO2,,,100,,1,nanoparticle,anatase,UV,Hg,125,,0.25,Sol-gel,300,3,Impregnation,,0,0.02,200,4,30,3.2,300.00,"Fu, X., X. Wang, D. Y. C. Leung, Q. Gu, S. Chen and H. Huang, “Photocatalytic Reforming of C3-Polyols for H2 Production: Part (I). Role of Their OH Groups”, Applied Catalysis B: Environmental, Vol. 106, No. 3-4, pp. 681-688, 2011."
334,Pt,TiO2,,,100,,0.2,nanoparticle,rutile,Visible,Xe,150,300,0.6,Hydrothermal,400,3,Photodeposition,,0,7.3,80,,25,,111.68,"Beltram, A., I. Romero-Ocaña, J. Josè Delgado Jaen, T. Montini and P. Fornasiero, “Photocatalytic Valorization of Ethanol and Glycerol over TiO2 Polymorphs for Sustainable Hydrogen Production”, Applied Catalysis A: General, Vol. 518, pp. 167-175, 2016."
335,Pt,TiO2,,,100,,0.2,nanoparticle,anatase,Visible,Xe,150,300,0.6,Hydrothermal,400,3,Photodeposition,,0,7.3,80,,25,,1939.10,"Beltram, A., I. Romero-Ocaña, J. Josè Delgado Jaen, T. Montini and P. Fornasiero, “Photocatalytic Valorization of Ethanol and Glycerol over TiO2 Polymorphs for Sustainable Hydrogen Production”, Applied Catalysis A: General, Vol. 518, pp. 167-175, 2016."
336,Pt,TiO2,,,100,,0.2,nanoparticle,brookite,Visible,Xe,150,300,0.6,Hydrothermal,400,3,Photodeposition,,0,7.3,80,,25,,1167.50,"Beltram, A., I. Romero-Ocaña, J. Josè Delgado Jaen, T. Montini and P. Fornasiero, “Photocatalytic Valorization of Ethanol and Glycerol over TiO2 Polymorphs for Sustainable Hydrogen Production”, Applied Catalysis A: General, Vol. 518, pp. 167-175, 2016."
337,Pt,TiO2,,,100,,1,nanoparticle,anatase-rutile,Visible,Xe,300,,0.6,,,0,Photodeposition,,0,3.2,155,3.5,10,,4280.00,"Jiang, X., X. Fu, L. Zhang, S. Meng and S. Chen, “Photocatalytic Reforming of Glycerol for H2 Evolution on Pt/TiO2: Fundamental Understanding the Effect of Co-Catalyst Pt and the Pt Deposition Route”, Journal of Materials Chemistry A, Vol. 3, No. 5, pp. 2271-2282, 2015."
338,Pt,TiO2,,,100,,1,nanoparticle,anatase-rutile,Visible,Xe,300,,0.6,,,0,Photodeposition,,0,3.2,155,3.5,10,,2040.00,"Jiang, X., X. Fu, L. Zhang, S. Meng and S. Chen, “Photocatalytic Reforming of Glycerol for H2 Evolution on Pt/TiO2: Fundamental Understanding the Effect of Co-Catalyst Pt and the Pt Deposition Route”, Journal of Materials Chemistry A, Vol. 3, No. 5, pp. 2271-2282, 2015."
339,Pt,TiO2,,,100,,1,nanoparticle,anatase-rutile,Visible,Xe,300,,0.6,,,0,Impregnation,,0,3.2,155,3.5,10,,3300.00,"Jiang, X., X. Fu, L. Zhang, S. Meng and S. Chen, “Photocatalytic Reforming of Glycerol for H2 Evolution on Pt/TiO2: Fundamental Understanding the Effect of Co-Catalyst Pt and the Pt Deposition Route”, Journal of Materials Chemistry A, Vol. 3, No. 5, pp. 2271-2282, 2015."
340,Pt,TiO2,,,100,,1,nanoparticle,anatase-rutile,Visible,Xe,300,,0.6,,,0,Impregnation,,0,3.2,155,3.5,10,,2930.00,"Jiang, X., X. Fu, L. Zhang, S. Meng and S. Chen, “Photocatalytic Reforming of Glycerol for H2 Evolution on Pt/TiO2: Fundamental Understanding the Effect of Co-Catalyst Pt and the Pt Deposition Route”, Journal of Materials Chemistry A, Vol. 3, No. 5, pp. 2271-2282, 2015."
341,Pt,TiO2,,,100,,1,nanoparticle,anatase-rutile,UV,Hg,20,,1,,,0,Photodeposition,,0,10,5,2,25,,3.80,"Tahir, M., “La-Modified TiO2/Carbon Nanotubes Assembly Nanocomposite for Efficient Photocatalytic Hydrogen Evolution from Glycerol-Water Mixture”, International Journal of Hydrogen Energy, Vol. 44, No. 7, pp. 3711-3725, 2019."
342,Pt,TiO2,,,100,,1,nanoparticle,anatase-rutile,UV,Hg,20,,1,,,0,Photodeposition,,0,10,5,2.5,25,,3.80,"Tahir, M., “La-Modified TiO2/Carbon Nanotubes Assembly Nanocomposite for Efficient Photocatalytic Hydrogen Evolution from Glycerol-Water Mixture”, International Journal of Hydrogen Energy, Vol. 44, No. 7, pp. 3711-3725, 2019."
343,Pt,TiO2,,,100,,1,nanoparticle,anatase-rutile,UV,Hg,20,,1,,,0,Photodeposition,,0,10,5,3,25,,3.70,"Tahir, M., “La-Modified TiO2/Carbon Nanotubes Assembly Nanocomposite for Efficient Photocatalytic Hydrogen Evolution from Glycerol-Water Mixture”, International Journal of Hydrogen Energy, Vol. 44, No. 7, pp. 3711-3725, 2019."
344,Pt,TiO2,,,100,,1,nanoparticle,anatase-rutile,UV,Hg,20,,1,,,0,Photodeposition,,0,10,5,3.5,25,,3.60,"Tahir, M., “La-Modified TiO2/Carbon Nanotubes Assembly Nanocomposite for Efficient Photocatalytic Hydrogen Evolution from Glycerol-Water Mixture”, International Journal of Hydrogen Energy, Vol. 44, No. 7, pp. 3711-3725, 2019."
345,Pt,TiO2,,,100,,1,nanoparticle,anatase-rutile,UV,Hg,20,,1,,,0,Photodeposition,,0,10,5,4,25,,3.40,"Tahir, M., “La-Modified TiO2/Carbon Nanotubes Assembly Nanocomposite for Efficient Photocatalytic Hydrogen Evolution from Glycerol-Water Mixture”, International Journal of Hydrogen Energy, Vol. 44, No. 7, pp. 3711-3725, 2019."
346,Pt,TiO2,,,100,,1,nanoparticle,anatase-rutile,UV,Hg,20,,1,,,0,Photodeposition,,0,10,5,4.5,25,,3.30,"Tahir, M., “La-Modified TiO2/Carbon Nanotubes Assembly Nanocomposite for Efficient Photocatalytic Hydrogen Evolution from Glycerol-Water Mixture”, International Journal of Hydrogen Energy, Vol. 44, No. 7, pp. 3711-3725, 2019."
347,Pt,TiO2,,,100,,1,nanoparticle,anatase-rutile,UV,Hg,20,,1,,,0,Photodeposition,,0,10,5,5,25,,3.20,"Tahir, M., “La-Modified TiO2/Carbon Nanotubes Assembly Nanocomposite for Efficient Photocatalytic Hydrogen Evolution from Glycerol-Water Mixture”, International Journal of Hydrogen Energy, Vol. 44, No. 7, pp. 3711-3725, 2019."
348,Pt,TiO2,,,100,,1,nanoparticle,anatase-rutile,UV,Hg,20,,1,,,0,Photodeposition,,0,10,5,5.5,25,,3.20,"Tahir, M., “La-Modified TiO2/Carbon Nanotubes Assembly Nanocomposite for Efficient Photocatalytic Hydrogen Evolution from Glycerol-Water Mixture”, International Journal of Hydrogen Energy, Vol. 44, No. 7, pp. 3711-3725, 2019."
349,Pt,TiO2,,,100,,1,nanoparticle,anatase-rutile,UV,Hg,20,,1,,,0,Photodeposition,,0,10,5,6,25,,3.20,"Tahir, M., “La-Modified TiO2/Carbon Nanotubes Assembly Nanocomposite for Efficient Photocatalytic Hydrogen Evolution from Glycerol-Water Mixture”, International Journal of Hydrogen Energy, Vol. 44, No. 7, pp. 3711-3725, 2019."
350,Pt,TiO2,,,100,,1,nanoparticle,anatase-rutile,UV,Hg,20,,1,,,0,Photodeposition,,0,10,5,6.5,25,,3.40,"Tahir, M., “La-Modified TiO2/Carbon Nanotubes Assembly Nanocomposite for Efficient Photocatalytic Hydrogen Evolution from Glycerol-Water Mixture”, International Journal of Hydrogen Energy, Vol. 44, No. 7, pp. 3711-3725, 2019."
351,Pt,TiO2,,,100,,1,nanoparticle,anatase-rutile,UV,Hg,20,,1,,,0,Photodeposition,,0,10,5,7,25,,3.70,"Tahir, M., “La-Modified TiO2/Carbon Nanotubes Assembly Nanocomposite for Efficient Photocatalytic Hydrogen Evolution from Glycerol-Water Mixture”, International Journal of Hydrogen Energy, Vol. 44, No. 7, pp. 3711-3725, 2019."
352,Pt,TiO2,,,100,,1,nanoparticle,anatase-rutile,UV,Hg,20,,1,,,0,Photodeposition,,0,10,5,7.5,25,,4.50,"Tahir, M., “La-Modified TiO2/Carbon Nanotubes Assembly Nanocomposite for Efficient Photocatalytic Hydrogen Evolution from Glycerol-Water Mixture”, International Journal of Hydrogen Energy, Vol. 44, No. 7, pp. 3711-3725, 2019."
353,Pt,TiO2,,,100,,1,nanoparticle,anatase-rutile,UV,Hg,20,,1,,,0,Photodeposition,,0,10,5,8,25,,5.20,"Tahir, M., “La-Modified TiO2/Carbon Nanotubes Assembly Nanocomposite for Efficient Photocatalytic Hydrogen Evolution from Glycerol-Water Mixture”, International Journal of Hydrogen Energy, Vol. 44, No. 7, pp. 3711-3725, 2019."
354,Pt,TiO2,,,100,,1,nanoparticle,anatase-rutile,UV,Hg,20,,1,,,0,Photodeposition,,0,10,5,8.5,25,,5.30,"Tahir, M., “La-Modified TiO2/Carbon Nanotubes Assembly Nanocomposite for Efficient Photocatalytic Hydrogen Evolution from Glycerol-Water Mixture”, International Journal of Hydrogen Energy, Vol. 44, No. 7, pp. 3711-3725, 2019."
355,Pt,TiO2,,,100,,1,nanoparticle,anatase-rutile,UV,Hg,20,,1,,,0,Photodeposition,,0,10,5,9,25,,5.40,"Tahir, M., “La-Modified TiO2/Carbon Nanotubes Assembly Nanocomposite for Efficient Photocatalytic Hydrogen Evolution from Glycerol-Water Mixture”, International Journal of Hydrogen Energy, Vol. 44, No. 7, pp. 3711-3725, 2019."
356,Pt,TiO2,,,100,,1,nanoparticle,anatase-rutile,UV,Hg,20,,1,,,0,Photodeposition,,0,10,5,9.5,25,,5.20,"Tahir, M., “La-Modified TiO2/Carbon Nanotubes Assembly Nanocomposite for Efficient Photocatalytic Hydrogen Evolution from Glycerol-Water Mixture”, International Journal of Hydrogen Energy, Vol. 44, No. 7, pp. 3711-3725, 2019."
357,Pt,TiO2,,,100,,1,nanoparticle,anatase-rutile,UV,Hg,20,,1,,,0,Photodeposition,,0,10,5,10,25,,5.00,"Tahir, M., “La-Modified TiO2/Carbon Nanotubes Assembly Nanocomposite for Efficient Photocatalytic Hydrogen Evolution from Glycerol-Water Mixture”, International Journal of Hydrogen Energy, Vol. 44, No. 7, pp. 3711-3725, 2019."
358,Pt,TiO2,,,100,,1,nanoparticle,anatase-rutile,UV,Hg,20,,1,,,0,Photodeposition,,0,10,5,10.5,25,,4.00,"Tahir, M., “La-Modified TiO2/Carbon Nanotubes Assembly Nanocomposite for Efficient Photocatalytic Hydrogen Evolution from Glycerol-Water Mixture”, International Journal of Hydrogen Energy, Vol. 44, No. 7, pp. 3711-3725, 2019."
359,Pt,TiO2,,,100,,1,nanoparticle,anatase-rutile,UV,Hg,20,,1,,,0,Photodeposition,,0,10,5,11,25,,3.00,"Tahir, M., “La-Modified TiO2/Carbon Nanotubes Assembly Nanocomposite for Efficient Photocatalytic Hydrogen Evolution from Glycerol-Water Mixture”, International Journal of Hydrogen Energy, Vol. 44, No. 7, pp. 3711-3725, 2019."
360,Pt,TiO2,,,100,,1,nanoparticle,anatase-rutile,UV,Hg,20,,1,,,0,Photodeposition,,0,10,5,11.5,25,,2.80,"Tahir, M., “La-Modified TiO2/Carbon Nanotubes Assembly Nanocomposite for Efficient Photocatalytic Hydrogen Evolution from Glycerol-Water Mixture”, International Journal of Hydrogen Energy, Vol. 44, No. 7, pp. 3711-3725, 2019."
361,Pt,TiO2,,,100,,1,nanoparticle,anatase-rutile,UV,Hg,20,,1,,,0,Photodeposition,,0,10,5,12,25,,2.50,"Tahir, M., “La-Modified TiO2/Carbon Nanotubes Assembly Nanocomposite for Efficient Photocatalytic Hydrogen Evolution from Glycerol-Water Mixture”, International Journal of Hydrogen Energy, Vol. 44, No. 7, pp. 3711-3725, 2019."
362,Pt,TiO2,,,100,,2.51,nanoparticle,anatase-rutile,UV,Hg,20,,2.53,,,0,Photodeposition,,0,0.5,5,2,25,,2851.00,"Estahbanati, M. R. K., M. Feilizadeh and M. C. Iliuta, “Photocatalytic Valorization of Glycerol to Hydrogen: Optimization of Operating Parameters by Artificial Neural Network”, Applied Catalysis B: Environmental, Vol. 209, pp. 483-492, 2017."
363,Pt,TiO2,,,100,,0.02,nanoparticle,anatase-rutile,UV,Hg,20,,2.53,,,0,Photodeposition,,0,0.5,5,7,25,,2455.00,"Estahbanati, M. R. K., M. Feilizadeh and M. C. Iliuta, “Photocatalytic Valorization of Glycerol to Hydrogen: Optimization of Operating Parameters by Artificial Neural Network”, Applied Catalysis B: Environmental, Vol. 209, pp. 483-492, 2017."
364,Pt,TiO2,,,100,,2.51,nanoparticle,anatase-rutile,UV,Hg,20,,0.05,,,0,Photodeposition,,0,0.5,5,7,25,,28000.00,"Estahbanati, M. R. K., M. Feilizadeh and M. C. Iliuta, “Photocatalytic Valorization of Glycerol to Hydrogen: Optimization of Operating Parameters by Artificial Neural Network”, Applied Catalysis B: Environmental, Vol. 209, pp. 483-492, 2017."
365,Pt,TiO2,,,100,,2.51,nanoparticle,anatase-rutile,UV,Hg,20,,5,,,0,Photodeposition,,0,0.5,5,7,25,,2110.00,"Estahbanati, M. R. K., M. Feilizadeh and M. C. Iliuta, “Photocatalytic Valorization of Glycerol to Hydrogen: Optimization of Operating Parameters by Artificial Neural Network”, Applied Catalysis B: Environmental, Vol. 209, pp. 483-492, 2017."
366,Pt,TiO2,,,100,,5,nanoparticle,anatase-rutile,UV,Hg,20,,2.53,,,0,Photodeposition,,0,0.5,5,7,25,,3604.00,"Estahbanati, M. R. K., M. Feilizadeh and M. C. Iliuta, “Photocatalytic Valorization of Glycerol to Hydrogen: Optimization of Operating Parameters by Artificial Neural Network”, Applied Catalysis B: Environmental, Vol. 209, pp. 483-492, 2017."
367,Pt,TiO2,,,100,,2.51,nanoparticle,anatase-rutile,UV,Hg,20,,2.53,,,0,Photodeposition,,0,0.5,5,12,25,,1129.00,"Estahbanati, M. R. K., M. Feilizadeh and M. C. Iliuta, “Photocatalytic Valorization of Glycerol to Hydrogen: Optimization of Operating Parameters by Artificial Neural Network”, Applied Catalysis B: Environmental, Vol. 209, pp. 483-492, 2017."
368,Pt,TiO2,,,100,,0.02,nanoparticle,anatase-rutile,UV,Hg,20,,2.53,,,0,Photodeposition,,0,25.25,5,2,25,,2040.00,"Jiang, X., X. Fu, L. Zhang, S. Meng and S. Chen, “Photocatalytic Reforming of Glycerol for H2 Evolution on Pt/TiO2: Fundamental Understanding the Effect of Co-Catalyst Pt and the Pt Deposition Route”, Journal of Materials Chemistry A, Vol. 3, No. 5, pp. 2271-2282, 2015."
369,Pt,TiO2,,,100,,2.51,nanoparticle,anatase-rutile,UV,Hg,20,,0.05,,,0,Photodeposition,,0,25.25,5,2,25,,25000.00,"Estahbanati, M. R. K., M. Feilizadeh and M. C. Iliuta, “Photocatalytic Valorization of Glycerol to Hydrogen: Optimization of Operating Parameters by Artificial Neural Network”, Applied Catalysis B: Environmental, Vol. 209, pp. 483-492, 2017."
370,Pt,TiO2,,,100,,2.51,nanoparticle,anatase-rutile,UV,Hg,20,,5,,,0,Photodeposition,,0,25.25,5,2,25,,2690.00,"Estahbanati, M. R. K., M. Feilizadeh and M. C. Iliuta, “Photocatalytic Valorization of Glycerol to Hydrogen: Optimization of Operating Parameters by Artificial Neural Network”, Applied Catalysis B: Environmental, Vol. 209, pp. 483-492, 2017."
371,Pt,TiO2,,,100,,5,nanoparticle,anatase-rutile,UV,Hg,20,,2.53,,,0,Photodeposition,,0,25.25,5,2,25,,4554.00,"Estahbanati, M. R. K., M. Feilizadeh and M. C. Iliuta, “Photocatalytic Valorization of Glycerol to Hydrogen: Optimization of Operating Parameters by Artificial Neural Network”, Applied Catalysis B: Environmental, Vol. 209, pp. 483-492, 2017."
372,Pt,TiO2,,,100,,0.02,nanoparticle,anatase-rutile,UV,Hg,20,,0.05,,,0,Photodeposition,,0,25.25,5,7,25,,28000.00,"Estahbanati, M. R. K., M. Feilizadeh and M. C. Iliuta, “Photocatalytic Valorization of Glycerol to Hydrogen: Optimization of Operating Parameters by Artificial Neural Network”, Applied Catalysis B: Environmental, Vol. 209, pp. 483-492, 2017."
373,Pt,TiO2,,,100,,0.02,nanoparticle,anatase-rutile,UV,Hg,20,,5,,,0,Photodeposition,,0,25.25,5,7,25,,1450.00,"Estahbanati, M. R. K., M. Feilizadeh and M. C. Iliuta, “Photocatalytic Valorization of Glycerol to Hydrogen: Optimization of Operating Parameters by Artificial Neural Network”, Applied Catalysis B: Environmental, Vol. 209, pp. 483-492, 2017."
374,Pt,TiO2,,,100,,2.51,nanoparticle,anatase-rutile,UV,Hg,20,,2.53,,,0,Photodeposition,,0,25.25,5,7,25,,5050.00,"Estahbanati, M. R. K., M. Feilizadeh and M. C. Iliuta, “Photocatalytic Valorization of Glycerol to Hydrogen: Optimization of Operating Parameters by Artificial Neural Network”, Applied Catalysis B: Environmental, Vol. 209, pp. 483-492, 2017."
375,Pt,TiO2,,,100,,2.51,nanoparticle,anatase-rutile,UV,Hg,20,,2.53,,,0,Photodeposition,,0,25.25,5,7,25,,4891.00,"Estahbanati, M. R. K., M. Feilizadeh and M. C. Iliuta, “Photocatalytic Valorization of Glycerol to Hydrogen: Optimization of Operating Parameters by Artificial Neural Network”, Applied Catalysis B: Environmental, Vol. 209, pp. 483-492, 2017."
376,Pt,TiO2,,,100,,2.51,nanoparticle,anatase-rutile,UV,Hg,20,,2.53,,,0,Photodeposition,,0,25.25,5,7,25,,5010.00,"Estahbanati, M. R. K., M. Feilizadeh and M. C. Iliuta, “Photocatalytic Valorization of Glycerol to Hydrogen: Optimization of Operating Parameters by Artificial Neural Network”, Applied Catalysis B: Environmental, Vol. 209, pp. 483-492, 2017."
377,Pt,TiO2,,,100,,2.51,nanoparticle,anatase-rutile,UV,Hg,20,,2.53,,,0,Photodeposition,,0,25.25,5,7,25,,4693.00,"Estahbanati, M. R. K., M. Feilizadeh and M. C. Iliuta, “Photocatalytic Valorization of Glycerol to Hydrogen: Optimization of Operating Parameters by Artificial Neural Network”, Applied Catalysis B: Environmental, Vol. 209, pp. 483-492, 2017."
378,Pt,TiO2,,,100,,2.51,nanoparticle,anatase-rutile,UV,Hg,20,,2.53,,,0,Photodeposition,,0,25.25,5,7,25,,4812.00,"Estahbanati, M. R. K., M. Feilizadeh and M. C. Iliuta, “Photocatalytic Valorization of Glycerol to Hydrogen: Optimization of Operating Parameters by Artificial Neural Network”, Applied Catalysis B: Environmental, Vol. 209, pp. 483-492, 2017."
379,Pt,TiO2,,,100,,5,nanoparticle,anatase-rutile,UV,Hg,20,,0.05,,,0,Photodeposition,,0,25.25,5,7,25,,56000.00,"Estahbanati, M. R. K., M. Feilizadeh and M. C. Iliuta, “Photocatalytic Valorization of Glycerol to Hydrogen: Optimization of Operating Parameters by Artificial Neural Network”, Applied Catalysis B: Environmental, Vol. 209, pp. 483-492, 2017."
380,Pt,TiO2,,,100,,5,nanoparticle,anatase-rutile,UV,Hg,20,,5,,,0,Photodeposition,,0,25.25,5,7,25,,2430.00,"Estahbanati, M. R. K., M. Feilizadeh and M. C. Iliuta, “Photocatalytic Valorization of Glycerol to Hydrogen: Optimization of Operating Parameters by Artificial Neural Network”, Applied Catalysis B: Environmental, Vol. 209, pp. 483-492, 2017."
381,Pt,TiO2,,,100,,0.02,nanoparticle,anatase-rutile,UV,Hg,20,,2.53,,,0,Photodeposition,,0,25.25,5,12,25,,1485.00,"Estahbanati, M. R. K., M. Feilizadeh and M. C. Iliuta, “Photocatalytic Valorization of Glycerol to Hydrogen: Optimization of Operating Parameters by Artificial Neural Network”, Applied Catalysis B: Environmental, Vol. 209, pp. 483-492, 2017."
382,Pt,TiO2,,,100,,2.51,nanoparticle,anatase-rutile,UV,Hg,20,,0.05,,,0,Photodeposition,,0,25.25,5,12,25,,14000.00,"Estahbanati, M. R. K., M. Feilizadeh and M. C. Iliuta, “Photocatalytic Valorization of Glycerol to Hydrogen: Optimization of Operating Parameters by Artificial Neural Network”, Applied Catalysis B: Environmental, Vol. 209, pp. 483-492, 2017."
383,Pt,TiO2,,,100,,2.51,nanoparticle,anatase-rutile,UV,Hg,20,,5,,,0,Photodeposition,,0,25.25,5,12,25,,1320.00,"Estahbanati, M. R. K., M. Feilizadeh and M. C. Iliuta, “Photocatalytic Valorization of Glycerol to Hydrogen: Optimization of Operating Parameters by Artificial Neural Network”, Applied Catalysis B: Environmental, Vol. 209, pp. 483-492, 2017."
384,Pt,TiO2,,,100,,5,nanoparticle,anatase-rutile,UV,Hg,20,,2.53,,,0,Photodeposition,,0,25.25,5,12,25,,2416.00,"Estahbanati, M. R. K., M. Feilizadeh and M. C. Iliuta, “Photocatalytic Valorization of Glycerol to Hydrogen: Optimization of Operating Parameters by Artificial Neural Network”, Applied Catalysis B: Environmental, Vol. 209, pp. 483-492, 2017."
385,Pt,TiO2,,,100,,2.51,nanoparticle,anatase-rutile,UV,Hg,20,,2.53,,,0,Photodeposition,,0,50,5,2,25,,5050.00,"Estahbanati, M. R. K., M. Feilizadeh and M. C. Iliuta, “Photocatalytic Valorization of Glycerol to Hydrogen: Optimization of Operating Parameters by Artificial Neural Network”, Applied Catalysis B: Environmental, Vol. 209, pp. 483-492, 2017."
386,Pt,TiO2,,,100,,0.02,nanoparticle,anatase-rutile,UV,Hg,20,,2.53,,,0,Photodeposition,,0,50,5,7,25,,2396.00,"Estahbanati, M. R. K., M. Feilizadeh and M. C. Iliuta, “Photocatalytic Valorization of Glycerol to Hydrogen: Optimization of Operating Parameters by Artificial Neural Network”, Applied Catalysis B: Environmental, Vol. 209, pp. 483-492, 2017."
387,Pt,TiO2,,,100,,2.51,nanoparticle,anatase-rutile,UV,Hg,20,,0.05,,,0,Photodeposition,,0,50,5,7,25,,44000.00,"Estahbanati, M. R. K., M. Feilizadeh and M. C. Iliuta, “Photocatalytic Valorization of Glycerol to Hydrogen: Optimization of Operating Parameters by Artificial Neural Network”, Applied Catalysis B: Environmental, Vol. 209, pp. 483-492, 2017."
388,Pt,TiO2,,,100,,2.51,nanoparticle,anatase-rutile,UV,Hg,20,,5,,,0,Photodeposition,,0,50,5,7,25,,2630.00,"Estahbanati, M. R. K., M. Feilizadeh and M. C. Iliuta, “Photocatalytic Valorization of Glycerol to Hydrogen: Optimization of Operating Parameters by Artificial Neural Network”, Applied Catalysis B: Environmental, Vol. 209, pp. 483-492, 2017."
389,Pt,TiO2,,,100,,5,nanoparticle,anatase-rutile,UV,Hg,20,,2.53,,,0,Photodeposition,,0,50,5,7,25,,5386.00,"Estahbanati, M. R. K., M. Feilizadeh and M. C. Iliuta, “Photocatalytic Valorization of Glycerol to Hydrogen: Optimization of Operating Parameters by Artificial Neural Network”, Applied Catalysis B: Environmental, Vol. 209, pp. 483-492, 2017."
390,Pt,TiO2,,,100,,2.51,nanoparticle,anatase-rutile,UV,Hg,20,,2.53,,,0,Photodeposition,,0,50,5,12,25,,2079.00,"Estahbanati, M. R. K., M. Feilizadeh and M. C. Iliuta, “Photocatalytic Valorization of Glycerol to Hydrogen: Optimization of Operating Parameters by Artificial Neural Network”, Applied Catalysis B: Environmental, Vol. 209, pp. 483-492, 2017."
391,Pt,TiO2,,,100,,1,nanoparticle,anatase-rutile,UV,Hg,20,,1.55,,,0,Photodeposition,,0,1,5,,25,,36.00,"Tahir, M., “La-Modified TiO2/Carbon Nanotubes Assembly Nanocomposite for Efficient Photocatalytic Hydrogen Evolution from Glycerol-Water Mixture”, International Journal of Hydrogen Energy, Vol. 44, No. 7, pp. 3711-3725, 2019."
392,Pt,TiO2,,,100,,1,nanoparticle,anatase-rutile,UV,Hg,20,,0.1,,,0,Photodeposition,,0,15.5,5,,25,,17.00,"Tahir, M., “La-Modified TiO2/Carbon Nanotubes Assembly Nanocomposite for Efficient Photocatalytic Hydrogen Evolution from Glycerol-Water Mixture”, International Journal of Hydrogen Energy, Vol. 44, No. 7, pp. 3711-3725, 2019."
393,Pt,TiO2,,,100,,1,nanoparticle,anatase-rutile,UV,Hg,20,,3,,,0,Photodeposition,,0,15.5,5,,25,,71.00,"Estahbanati, M. R. K., M. Feilizadeh and M. C. Iliuta, “An Intrinsic Kinetic Model for Liquid‐Phase Photocatalytic Hydrogen Production”, AIChE Journal, Vol. 65, No. 11, 2019."
394,Pt,TiO2,,,100,,1,nanoparticle,anatase-rutile,UV,Hg,20,,1.55,,,0,Photodeposition,,0,30,5,,25,,58.00,"Estahbanati, M. R. K., M. Feilizadeh and M. C. Iliuta, “An Intrinsic Kinetic Model for Liquid‐Phase Photocatalytic Hydrogen Production”, AIChE Journal, Vol. 65, No. 11, 2019."
395,Pt,TiO2,,,100,,1,nanoparticle,anatase-rutile,UV,Hg,40,,0.1,,,0,Photodeposition,,0,1,5,,25,,10.00,"Estahbanati, M. R. K., M. Feilizadeh and M. C. Iliuta, “An Intrinsic Kinetic Model for Liquid‐Phase Photocatalytic Hydrogen Production”, AIChE Journal, Vol. 65, No. 11, 2019."
396,Pt,TiO2,,,100,,1,nanoparticle,anatase-rutile,UV,Hg,40,,3,,,0,Photodeposition,,0,1,5,,25,,52.00,"Estahbanati, M. R. K., M. Feilizadeh and M. C. Iliuta, “An Intrinsic Kinetic Model for Liquid‐Phase Photocatalytic Hydrogen Production”, AIChE Journal, Vol. 65, No. 11, 2019."
397,Pt,TiO2,,,100,,1,nanoparticle,anatase-rutile,UV,Hg,40,,0.1,,,0,Photodeposition,,0,30,5,,25,,18.00,"Estahbanati, M. R. K., M. Feilizadeh and M. C. Iliuta, “An Intrinsic Kinetic Model for Liquid‐Phase Photocatalytic Hydrogen Production”, AIChE Journal, Vol. 65, No. 11, 2019."
398,Pt,TiO2,,,100,,1,nanoparticle,anatase-rutile,UV,Hg,40,,3,,,0,Photodeposition,,0,30,5,,25,,78.00,"Estahbanati, M. R. K., M. Feilizadeh and M. C. Iliuta, “An Intrinsic Kinetic Model for Liquid‐Phase Photocatalytic Hydrogen Production”, AIChE Journal, Vol. 65, No. 11, 2019."
399,Pt,TiO2,,,100,,1,nanoparticle,anatase-rutile,UV,Hg,40,,1.55,,,0,Photodeposition,,0,15.5,5,,25,,55.00,"Estahbanati, M. R. K., M. Feilizadeh and M. C. Iliuta, “An Intrinsic Kinetic Model for Liquid‐Phase Photocatalytic Hydrogen Production”, AIChE Journal, Vol. 65, No. 11, 2019."
400,Pt,TiO2,,,100,,1,nanoparticle,anatase-rutile,UV,Hg,40,,1.55,,,0,Photodeposition,,0,15.5,5,,25,,66.00,"Estahbanati, M. R. K., M. Feilizadeh and M. C. Iliuta, “An Intrinsic Kinetic Model for Liquid‐Phase Photocatalytic Hydrogen Production”, AIChE Journal, Vol. 65, No. 11, 2019."
401,Pt,TiO2,,,100,,1,nanoparticle,anatase-rutile,UV,Hg,40,,1.55,,,0,Photodeposition,,0,15.5,5,,25,,62.00,"Estahbanati, M. R. K., M. Feilizadeh and M. C. Iliuta, “An Intrinsic Kinetic Model for Liquid‐Phase Photocatalytic Hydrogen Production”, AIChE Journal, Vol. 65, No. 11, 2019."
402,Pt,TiO2,,,100,,1,nanoparticle,anatase-rutile,UV,Hg,60,,1.55,,,0,Photodeposition,,0,1,5,,25,,52.00,"Estahbanati, M. R. K., M. Feilizadeh and M. C. Iliuta, “An Intrinsic Kinetic Model for Liquid‐Phase Photocatalytic Hydrogen Production”, AIChE Journal, Vol. 65, No. 11, 2019."
403,Pt,TiO2,,,100,,1,nanoparticle,anatase-rutile,UV,Hg,60,,0.1,,,0,Photodeposition,,0,15.5,5,,25,,21.00,"Estahbanati, M. R. K., M. Feilizadeh and M. C. Iliuta, “An Intrinsic Kinetic Model for Liquid‐Phase Photocatalytic Hydrogen Production”, AIChE Journal, Vol. 65, No. 11, 2019."
404,Pt,TiO2,,,100,,1,nanoparticle,anatase-rutile,UV,Hg,60,,3,,,0,Photodeposition,,0,15.5,5,,25,,102.00,"Estahbanati, M. R. K., M. Feilizadeh and M. C. Iliuta, “An Intrinsic Kinetic Model for Liquid‐Phase Photocatalytic Hydrogen Production”, AIChE Journal, Vol. 65, No. 11, 2019."
405,Pt,TiO2,,,100,,1,nanoparticle,anatase-rutile,UV,Hg,60,,1.55,,,0,Photodeposition,,0,30,5,,25,,77.00,"Estahbanati, M. R. K., M. Feilizadeh and M. C. Iliuta, “An Intrinsic Kinetic Model for Liquid‐Phase Photocatalytic Hydrogen Production”, AIChE Journal, Vol. 65, No. 11, 2019."
406,Pt,TiO2,,,100,,1,nanoparticle,anatase-rutile,UV,Hg,60,,1.55,,,0,Photodeposition,,0,15.5,5,,25,,60.00,"Estahbanati, M. R. K., M. Feilizadeh and M. C. Iliuta, “An Intrinsic Kinetic Model for Liquid‐Phase Photocatalytic Hydrogen Production”, AIChE Journal, Vol. 65, No. 11, 2019."
407,Pt,TiO2,,,100,,1,nanoparticle,anatase-rutile,UV,Hg,60,,3,,,0,Photodeposition,,0,15.5,5,,25,,86.00,"Estahbanati, M. R. K., M. Feilizadeh and M. C. Iliuta, “An Intrinsic Kinetic Model for Liquid‐Phase Photocatalytic Hydrogen Production”, AIChE Journal, Vol. 65, No. 11, 2019."
408,Pt,TiO2,,,100,,1,nanoparticle,anatase-rutile,UV,Hg,60,,0.1,,,0,Photodeposition,,0,15.5,5,,25,,18.00,"Estahbanati, M. R. K., M. Feilizadeh and M. C. Iliuta, “An Intrinsic Kinetic Model for Liquid‐Phase Photocatalytic Hydrogen Production”, AIChE Journal, Vol. 65, No. 11, 2019."
409,Pt,TiO2,,,100,,1,nanoparticle,anatase-rutile,UV,Hg,60,,1.55,,,0,Photodeposition,,0,30,5,,25,,65.00,"Wang, J. J., Z. J. Li, X. B. Li, X. B. Fan, Q. Y. Meng, S. Yu, C. B. Li, J. X. Li, C. H. Tung and L. Z. Wu, “Photocatalytic Hydrogen Evolution from Glycerol and Water over Nickel-Hybrid Cadmium Sulfide Quantum Dots under Visible-Light Irradiation”, ChemSusChem, Vol, 7, No. 5, pp. 1468-1475, 2014."
410,Pt,TiO2,,,100,,1,nanoparticle,anatase-rutile,UV,Hg,60,,1.55,,,0,Photodeposition,,0,1,5,,25,,47.00,"Estahbanati, M. R. K., M. Feilizadeh and M. C. Iliuta, “An Intrinsic Kinetic Model for Liquid‐Phase Photocatalytic Hydrogen Production”, AIChE Journal, Vol. 65, No. 11, 2019."
411,Pt,TiO2,,,100,,1,nanoparticle,anatase-rutile,UV,Hg,60,,1.55,,,0,Photodeposition,,0,15.5,5,,25,,72.00,"Suhag MH, Tateishi I, Furukawa M, Katsumata H, Khatun A, Kaneco S. Photocatalytic Biohydrogen Production Using ZnO from Aqueous Glycerol Solution with Aid of Simultaneous Cu Deposition. Journal of Composites Science 2023;7. https://doi.org/10.3390/jcs7090361."
412,Pt,TiO2,,,100,,0.5,nanoparticle,anatase,UV,Hg,125,,1,,,0,Precipitation,400,2,10,85,6.8,25,3.04,12615.00,"López-Tenllado, F. J., J. Hidalgo-Carrillo, V. Montes, A. Marinas, F. J. Urbano, J. M. Marinas, L. Ilieva, T. Tabakova and F. Reid, “A Comparative Study of Hydrogen Photocatalytic Production from Glycerol and Propan-2-Ol on M/TiO2 Systems (M=Au, Pt, Pd)”, Catalysis Today, Vol. 280, pp. 58-64, 2017."
413,Pt,TiO2,,,100,,1.5,nanoparticle,anatase,UV,Hg,125,,1,,,0,Precipitation,400,2,10,85,6.8,25,3.01,15138.00,"López-Tenllado, F. J., J. Hidalgo-Carrillo, V. Montes, A. Marinas, F. J. Urbano, J. M. Marinas, L. Ilieva, T. Tabakova and F. Reid, “A Comparative Study of Hydrogen Photocatalytic Production from Glycerol and Propan-2-Ol on M/TiO2 Systems (M=Au, Pt, Pd)”, Catalysis Today, Vol. 280, pp. 58-64, 2017."
414,Pt,TiO2,,,100,,3,nanoparticle,anatase,UV,Hg,125,,1,,,0,Precipitation,400,2,10,85,6.8,25,2.91,16972.00,"López-Tenllado, F. J., J. Hidalgo-Carrillo, V. Montes, A. Marinas, F. J. Urbano, J. M. Marinas, L. Ilieva, T. Tabakova and F. Reid, “A Comparative Study of Hydrogen Photocatalytic Production from Glycerol and Propan-2-Ol on M/TiO2 Systems (M=Au, Pt, Pd)”, Catalysis Today, Vol. 280, pp. 58-64, 2017."
415,Pt,TiO2,,,100,,0.5,nanoparticle,anatase,UV,Hg,125,,1,,,0,photodeposition,400,2,10,85,6.8,25,3.08,9289.00,"López-Tenllado, F. J., J. Hidalgo-Carrillo, V. Montes, A. Marinas, F. J. Urbano, J. M. Marinas, L. Ilieva, T. Tabakova and F. Reid, “A Comparative Study of Hydrogen Photocatalytic Production from Glycerol and Propan-2-Ol on M/TiO2 Systems (M=Au, Pt, Pd)”, Catalysis Today, Vol. 280, pp. 58-64, 2017."
416,Pt,TiO2,,,100,,0.5,nanoparticle,anatase,UV,Hg,125,,1,,,0,Impregnation,400,2,10,85,6.8,25,2.95,10550.00,"López-Tenllado, F. J., J. Hidalgo-Carrillo, V. Montes, A. Marinas, F. J. Urbano, J. M. Marinas, L. Ilieva, T. Tabakova and F. Reid, “A Comparative Study of Hydrogen Photocatalytic Production from Glycerol and Propan-2-Ol on M/TiO2 Systems (M=Au, Pt, Pd)”, Catalysis Today, Vol. 280, pp. 58-64, 2017."
417,Pt,TiO2,,,100,,1,nanoparticle,anatase-rutile,UV,,200,365,0.3,,,0,Precipitation,500,2,10,20,,25,3.18,27100.00,"Al-Azri, Z. H. N., W. T. Chen, A. Chan, V. Jovic, T. Ina, H. Idriss and G. I. N. Waterhouse, “The Roles of Metal Co-Catalysts and Reaction Media in Photocatalytic Hydrogen Production: Performance Evaluation of M/TiO2 Photocatalysts (M = Pd, Pt, Au) in Different Alcohol–Water Mixtures”, Journal of Catalysis, Vol. 329, pp. 355-367, 2015."
418,Pt,TiO2,,,100,,0.1,nanoparticle,anatase-rutile,Visible,Xe,75,,4.38,,,0,sol-gel,400,2,3.7,16,,25,,19016.00,"Bednarczyk, K., M. Stelmachowski and M. Gmurek, “The Influence of Process Parameters on Photocatalytic Hydrogen Production”, Environmental Progress & Sustainable Energy, Vol. 38, No. 2, pp. 680-687, 2018."
419,Pt,TiO2,,,100,,0.5,nanoparticle,anatase-rutile,Visible,Xe,75,,4.38,,,0,sol-gel,400,2,3.7,16,,25,,13855.00,"Bednarczyk, K., M. Stelmachowski and M. Gmurek, “The Influence of Process Parameters on Photocatalytic Hydrogen Production”, Environmental Progress & Sustainable Energy, Vol. 38, No. 2, pp. 680-687, 2018."
