Repository: PaLaKsIbBaL/Photocatalytic-H2

# Photocatalytic H₂ Production Rate Prediction

A stacked ensemble (CatBoost + Random Forest + XGBoost) that predicts photocatalytic hydrogen production rate from reaction and catalyst design variables, trained on 909 experiments aggregated from 119 literature sources. Includes SHAP-based interpretability to identify the dominant physical/chemical drivers of H₂ yield.

**R² = 0.776 | MSE reduced 32% vs. best single baseline model**

---

## Overview

Photocatalytic hydrogen evolution is a promising route to clean H₂ production, but identifying effective catalyst/reaction-condition combinations experimentally is slow and expensive.

File: 2. s excel.xlsm - Data.csv (part 5 of 9)
Exp,Cocatalyst 1,Semiconductor 1,Semiconductor 2,Semiconductor 3,Semiconductor 1 %,Semiconductor 2 %,Co-Catalyst wt,Form,Structure,Light,Light Source,Power (W),Filter (nm),Photocatalyst load (g/L),Preparation of Semiconductor,Semiconductor Calcination Temp©,Semiconductor Calcination Time (h),Preparation of Photocatalyst,Photocatalyst Calcination Temp ©,Photocatalyst Calcination Time (h),Glycerol Concentration (v%),Solution Volume (ml),pH,Reaction Temp (C),Bandgap (eV),H2vproduction rate(micromol/g.h),Reference
420,Pt,TiO2,,,100,,0.1,nanoparticle,anatase-rutile,Visible,Xe,75,,4.38,,,0,photodeposition,,0,3.7,16,,25,,13810.00,"Bednarczyk, K., M. Stelmachowski and M. Gmurek, “The Influence of Process Parameters on Photocatalytic Hydrogen Production”, Environmental Progress & Sustainable Energy, Vol. 38, No. 2, pp. 680-687, 2018."
421,Pt,TiO2,,,100,,0.5,nanoparticle,anatase-rutile,Visible,Xe,75,,4.38,,,0,photodeposition,,0,3.7,16,,25,,21565.00,"Bednarczyk, K., M. Stelmachowski and M. Gmurek, “The Influence of Process Parameters on Photocatalytic Hydrogen Production”, Environmental Progress & Sustainable Energy, Vol. 38, No. 2, pp. 680-687, 2018."
422,Pt,TiO2,,,100,,0.5,nanoparticle,anatase-rutile,Visible,Xe,75,,8.75,,,0,photodeposition,,0,3.7,16,,25,,7044.50,"Bednarczyk, K., M. Stelmachowski and M. Gmurek, “The Influence of Process Parameters on Photocatalytic Hydrogen Production”, Environmental Progress & Sustainable Energy, Vol. 38, No. 2, pp. 680-687, 2018."
423,Pt,TiO2,,,100,,0.5,nanoparticle,anatase-rutile,Visible,Xe,75,,1.88,,,0,photodeposition,,0,3.7,16,,25,,34110.00,"Bednarczyk, K., M. Stelmachowski and M. Gmurek, “The Influence of Process Parameters on Photocatalytic Hydrogen Production”, Environmental Progress & Sustainable Energy, Vol. 38, No. 2, pp. 680-687, 2018."
424,Pt,TiO2,,,100,,0.5,nanoparticle,anatase-rutile,Visible,Xe,75,,0.94,,,0,photodeposition,,0,3.7,16,,25,,44492.00,"Bednarczyk, K., M. Stelmachowski and M. Gmurek, “The Influence of Process Parameters on Photocatalytic Hydrogen Production”, Environmental Progress & Sustainable Energy, Vol. 38, No. 2, pp. 680-687, 2018."
425,Pt,TiO2,,,100,,0.5,nanoparticle,anatase-rutile,Visible,Xe,75,,0.31,,,0,photodeposition,,0,3.7,16,,25,,104180.00,"Bednarczyk, K., M. Stelmachowski and M. Gmurek, “The Influence of Process Parameters on Photocatalytic Hydrogen Production”, Environmental Progress & Sustainable Energy, Vol. 38, No. 2, pp. 680-687, 2018."
426,Pt,TiO2,,,100,,0.5,nanoparticle,anatase-rutile,Visible,Xe,75,,0.19,,,0,photodeposition,,0,3.7,16,,25,,126430.00,"Bednarczyk, K., M. Stelmachowski and M. Gmurek, “The Influence of Process Parameters on Photocatalytic Hydrogen Production”, Environmental Progress & Sustainable Energy, Vol. 38, No. 2, pp. 680-687, 2018."
427,Pt,TiO2,,,100,,0.5,nanoparticle,anatase-rutile,Visible,Xe,75,,0.09,,,0,photodeposition,,0,3.7,16,,25,,141000.00,"Bednarczyk, K., M. Stelmachowski and M. Gmurek, “The Influence of Process Parameters on Photocatalytic Hydrogen Production”, Environmental Progress & Sustainable Energy, Vol. 38, No. 2, pp. 680-687, 2018."
428,Pt,TiO2,Fe2O3,,99.9,,0.5,nanocomposite,anatase,Visible,Xe,500,420,0.5,sol-gel,,0,Impregnation,,0,10,200,,25,2.97,39.67,"Gullapelli, S. M. S. Scurrell and D. K. Valluri, “Photocatalytic H2 Production from Glycerol–Water Mixtures over Ni/γ-Al2O3 and TiO2 Composite Systems”, International Journal of Hydrogen Energy, Vol. 42, No. 22, pp. 15031-15043, 2017."
429,Pt,TiO2,Fe2O3,,99.5,,0.5,nanocomposite,anatase,Visible,Xe,500,420,0.5,sol-gel,,0,Impregnation,,0,10,200,,25,2.59,121.98,"Gullapelli, S. M. S. Scurrell and D. K. Valluri, “Photocatalytic H2 Production from Glycerol–Water Mixtures over Ni/γ-Al2O3 and TiO2 Composite Systems”, International Journal of Hydrogen Energy, Vol. 42, No. 22, pp. 15031-15043, 2017."
430,Pt,TiO2,Fe2O3,,99,,0.5,nanocomposite,anatase,Visible,Xe,500,420,0.5,sol-gel,,0,Impregnation,,0,10,200,,25,2.35,424.18,"Gullapelli, S. M. S. Scurrell and D. K. Valluri, “Photocatalytic H2 Production from Glycerol–Water Mixtures over Ni/γ-Al2O3 and TiO2 Composite Systems”, International Journal of Hydrogen Energy, Vol. 42, No. 22, pp. 15031-15043, 2017."
431,Pt,TiO2,Fe2O3,,97,,0.5,nanocomposite,anatase,Visible,Xe,500,420,0.5,sol-gel,,0,Impregnation,,0,10,200,,25,2.22,879.12,"Gullapelli, S. M. S. Scurrell and D. K. Valluri, “Photocatalytic H2 Production from Glycerol–Water Mixtures over Ni/γ-Al2O3 and TiO2 Composite Systems”, International Journal of Hydrogen Energy, Vol. 42, No. 22, pp. 15031-15043, 2017."
432,Pt,TiO2,Fe2O3,,95,,0.5,nanocomposite,anatase,Visible,Xe,500,420,0.5,sol-gel,,0,Impregnation,,0,10,200,,25,2.2,1000.00,"Balsamo SA, Fiorenza R, Iapichino MTA, Lopez-Tenllado FJ, Urbano FJ, Sciré S. H2 production through glycerol photoreforming using one-pot prepared TiO2-rGO-Au photocatalysts. Molecular Catalysis 2023;547. https://doi.org/10.1016/j.mcat.2023.113346."
433,Pt,TiO2,CNT,,80,,1,nanotube,anatase,UV,,20,,1,,,0,Hydrothermal,300,2,10,5,,25,,50.00,"Tahir, M., “La-Modified TiO2/Carbon Nanotubes Assembly Nanocomposite for Efficient Photocatalytic Hydrogen Evolution from Glycerol-Water Mixture”, International Journal of Hydrogen Energy, Vol. 44, No. 7, pp. 3711-3725, 2019."
434,Pt,TiO2,CNT,,80,,1,nanotube,anatase,UV,Hg,20,,1,,,0,Hydrothermal,400,2,10,5,,25,,350.00,"Zhong W, Wang C, Peng S, Shu R, Tian Z, Du Y, et al. Investigation on the effect of temperature on photothermal glycerol reforming hydrogen production over Ag/TiO2 nanoflake catalyst. International Journal of Hydrogen Energy 2022;47. https://doi.org/10.1016/j.ijhydene.2022.03.122"
435,Pt,TiO2,CNT,,80,,1,nanotube,anatase,UV,Hg,20,,1,,,0,Hydrothermal,500,2,10,5,,25,,830.00,"Tahir, M., “La-Modified TiO2/Carbon Nanotubes Assembly Nanocomposite for Efficient Photocatalytic Hydrogen Evolution from Glycerol-Water Mixture”, International Journal of Hydrogen Energy, Vol. 44, No. 7, pp. 3711-3725, 2019."
436,Pt,TiO2,CNT,,80,,1,nanotube,anatase,UV,Hg,20,,1,,,0,Hydrothermal,600,2,10,5,,25,,265.00,"Sadanandam, G., D. K. Valluri and M. S. Scurrell, “Highly Stabilized Ag2O-Loaded Nano TiO2 for Hydrogen Production from Glycerol: Water Mixtures under Solar Light Irradiation”, International Journal of Hydrogen Energy, Vol. 42, No. 2, pp. 807-820, 2017."
437,Pt,TiO2,CNT,,80,,1,nanotube,anatase-rutile,UV,Hg,20,,1,,,0,Hydrothermal,800,2,10,5,,25,,45.00,"Tahir, M., “La-Modified TiO2/Carbon Nanotubes Assembly Nanocomposite for Efficient Photocatalytic Hydrogen Evolution from Glycerol-Water Mixture”, International Journal of Hydrogen Energy, Vol. 44, No. 7, pp. 3711-3725, 2019."
438,Pt,TiO2,CS,,95,,1,nanosphere,anatase ,UV,Hg,20,,1,,,0,Hydrothermal,300,2,10,5,,25,,795.00,"Tahir, M., “La-Modified TiO2/Carbon Nanotubes Assembly Nanocomposite for Efficient Photocatalytic Hydrogen Evolution from Glycerol-Water Mixture”, International Journal of Hydrogen Energy, Vol. 44, No. 7, pp. 3711-3725, 2019."
439,Pt,TiO2,CS,,95,,1,nanosphere,anatase ,UV,Hg,20,,1,,,0,Hydrothermal,400,2,10,5,,25,,3210.00,"Tahir, M., “La-Modified TiO2/Carbon Nanotubes Assembly Nanocomposite for Efficient Photocatalytic Hydrogen Evolution from Glycerol-Water Mixture”, International Journal of Hydrogen Energy, Vol. 44, No. 7, pp. 3711-3725, 2019."
440,Pt,TiO2,CS,,95,,1,nanosphere,anatase ,UV,Hg,20,,1,,,0,Hydrothermal,500,2,10,5,,25,,3000.00,"Tahir, M., “La-Modified TiO2/Carbon Nanotubes Assembly Nanocomposite for Efficient Photocatalytic Hydrogen Evolution from Glycerol-Water Mixture”, International Journal of Hydrogen Energy, Vol. 44, No. 7, pp. 3711-3725, 2019."
441,Pt,TiO2,CS,,95,,1,nanosphere,anatase ,UV,Hg,20,,1,,,0,Hydrothermal,600,2,10,5,,25,,1210.00,"Tahir, M., “La-Modified TiO2/Carbon Nanotubes Assembly Nanocomposite for Efficient Photocatalytic Hydrogen Evolution from Glycerol-Water Mixture”, International Journal of Hydrogen Energy, Vol. 44, No. 7, pp. 3711-3725, 2019."
442,Pt,TiO2,CS,,95,,1,nanosphere,rutile,UV,Hg,20,,1,,,0,Hydrothermal,800,2,10,5,,25,,965.00,"Tahir, M., “La-Modified TiO2/Carbon Nanotubes Assembly Nanocomposite for Efficient Photocatalytic Hydrogen Evolution from Glycerol-Water Mixture”, International Journal of Hydrogen Energy, Vol. 44, No. 7, pp. 3711-3725, 2019."
443,Pt,TiO2,,,100,,1,nanoparticle,anatase,UV,Hg,20,,1,,,0,Hydrothermal,400,2,10,5,,25,,1145.00,"Tahir, M., “La-Modified TiO2/Carbon Nanotubes Assembly Nanocomposite for Efficient Photocatalytic Hydrogen Evolution from Glycerol-Water Mixture”, International Journal of Hydrogen Energy, Vol. 44, No. 7, pp. 3711-3725, 2019."
444,Pt,TiO2,CNT,,80,,1,nanotube,anatase,UV,Hg,20,,1,,,0,sol-gel,400,2,10,5,,25,,580.00,"Tahir, M., “La-Modified TiO2/Carbon Nanotubes Assembly Nanocomposite for Efficient Photocatalytic Hydrogen Evolution from Glycerol-Water Mixture”, International Journal of Hydrogen Energy, Vol. 44, No. 7, pp. 3711-3725, 2019."
445,Pt,TiO2,CS,,95,,1,nanosphere,anatase,UV,Hg,20,,1,,,0,sol-gel,400,2,10,5,,25,,545.00,"Tahir, M., “La-Modified TiO2/Carbon Nanotubes Assembly Nanocomposite for Efficient Photocatalytic Hydrogen Evolution from Glycerol-Water Mixture”, International Journal of Hydrogen Energy, Vol. 44, No. 7, pp. 3711-3725, 2019."
446,Pt,TiO2,,,100,,1,nanoparticle,anatase,UV,Hg,20,,1,,,0,sol-gel,400,2,10,5,,25,,670.00,"Tahir, M., “La-Modified TiO2/Carbon Nanotubes Assembly Nanocomposite for Efficient Photocatalytic Hydrogen Evolution from Glycerol-Water Mixture”, International Journal of Hydrogen Energy, Vol. 44, No. 7, pp. 3711-3725, 2019."
447,Pt,TiO2,CNT,,80,,1,nanotube,anatase,UV,Hg,20,,1,,,0,sol-gel,400,2,10,5,,25,,4360.00,"Tahir, M., “La-Modified TiO2/Carbon Nanotubes Assembly Nanocomposite for Efficient Photocatalytic Hydrogen Evolution from Glycerol-Water Mixture”, International Journal of Hydrogen Energy, Vol. 44, No. 7, pp. 3711-3725, 2019."
448,Pt,TiO2,,,100,,1,nanoparticle,anatase,UV,Hg,20,,1,,,0,sol-gel,400,2,10,5,,25,,4790.00,"Tahir, M., “La-Modified TiO2/Carbon Nanotubes Assembly Nanocomposite for Efficient Photocatalytic Hydrogen Evolution from Glycerol-Water Mixture”, International Journal of Hydrogen Energy, Vol. 44, No. 7, pp. 3711-3725, 2019."
449,Pt,TiO2,rGO,,97,,3.8,nanoparticle,anatase-rutile,UV,Hg,450,,0.5,Hydrothermal,,0,photodeposition,,0,20,300,5,30,2.52,45045.00,"Nguyen, N. T., D. D. Zheng, S. S. Chen, C. T. Chang, C. M. Ma, N. C. Nguyen, H. T. Nguyen, S. S. Hsiao and S. Y. Kang, “Effects of Different Sacrificial Agents and Hydrogen Production from Wastewater by Pt-Graphene/TiO2”, Journal of Nanoscience and Nanotechnology, Vol. 18, No. 5, pp. 3563-3570, 2018."
450,Pt,TiO2,rGO,,97,,3.8,nanoparticle,anatase-rutile,UV,Hg,450,,0.5,Hydrothermal,,0,photodeposition,,0,50,300,5,30,2.52,52252.00,"Nguyen, N. T., D. D. Zheng, S. S. Chen, C. T. Chang, C. M. Ma, N. C. Nguyen, H. T. Nguyen, S. S. Hsiao and S. Y. Kang, “Effects of Different Sacrificial Agents and Hydrogen Production from Wastewater by Pt-Graphene/TiO2”, Journal of Nanoscience and Nanotechnology, Vol. 18, No. 5, pp. 3563-3570, 2018."
451,Pt,TiO2,rGO,,97,,3.8,nanoparticle,anatase-rutile,UV,Hg,450,,0.5,Hydrothermal,,0,photodeposition,,0,80,300,5,30,2.52,43784.00,"Nguyen, N. T., D. D. Zheng, S. S. Chen, C. T. Chang, C. M. Ma, N. C. Nguyen, H. T. Nguyen, S. S. Hsiao and S. Y. Kang, “Effects of Different Sacrificial Agents and Hydrogen Production from Wastewater by Pt-Graphene/TiO2”, Journal of Nanoscience and Nanotechnology, Vol. 18, No. 5, pp. 3563-3570, 2018."
452,Pt,TiO2,rGO,,97,,3.8,nanoparticle,anatase-rutile,UV,Hg,450,,0.5,Hydrothermal,,0,photodeposition,,0,5,300,5,30,2.52,22162.00,"Nguyen, N. T., D. D. Zheng, S. S. Chen, C. T. Chang, C. M. Ma, N. C. Nguyen, H. T. Nguyen, S. S. Hsiao and S. Y. Kang, “Effects of Different Sacrificial Agents and Hydrogen Production from Wastewater by Pt-Graphene/TiO2”, Journal of Nanoscience and Nanotechnology, Vol. 18, No. 5, pp. 3563-3570, 2018."
453,Pt,TiO2,rGO,,97,,3.8,nanoparticle,anatase-rutile,UV,Hg,450,,0.5,Hydrothermal,,0,photodeposition,,0,50,300,5,30,2.52,52252.00,"Nguyen, N. T., D. D. Zheng, S. S. Chen, C. T. Chang, C. M. Ma, N. C. Nguyen, H. T. Nguyen, S. S. Hsiao and S. Y. Kang, “Effects of Different Sacrificial Agents and Hydrogen Production from Wastewater by Pt-Graphene/TiO2”, Journal of Nanoscience and Nanotechnology, Vol. 18, No. 5, pp. 3563-3570, 2018."
454,Pt,TiO2,rGO,,97,,3.8,nanoparticle,anatase-rutile,UV,Hg,450,,0.5,Hydrothermal,,0,photodeposition,,0,20,300,7,30,2.52,56937.00,"Nguyen, N. T., D. D. Zheng, S. S. Chen, C. T. Chang, C. M. Ma, N. C. Nguyen, H. T. Nguyen, S. S. Hsiao and S. Y. Kang, “Effects of Different Sacrificial Agents and Hydrogen Production from Wastewater by Pt-Graphene/TiO2”, Journal of Nanoscience and Nanotechnology, Vol. 18, No. 5, pp. 3563-3570, 2018."
455,Pt,TiO2,rGO,,97,,3.8,nanoparticle,anatase-rutile,UV,Hg,450,,0.5,Hydrothermal,,0,photodeposition,,0,20,300,11,30,2.52,49009.00,"Nguyen, N. T., D. D. Zheng, S. S. Chen, C. T. Chang, C. M. Ma, N. C. Nguyen, H. T. Nguyen, S. S. Hsiao and S. Y. Kang, “Effects of Different Sacrificial Agents and Hydrogen Production from Wastewater by Pt-Graphene/TiO2”, Journal of Nanoscience and Nanotechnology, Vol. 18, No. 5, pp. 3563-3570, 2018."
456,Pt,TiO2,rGO,,97,,3.8,nanoparticle,anatase-rutile,UV,Hg,450,,0.1,Hydrothermal,,0,photodeposition,,0,20,300,7,30,2.52,63964.00,"Nguyen, N. T., D. D. Zheng, S. S. Chen, C. T. Chang, C. M. Ma, N. C. Nguyen, H. T. Nguyen, S. S. Hsiao and S. Y. Kang, “Effects of Different Sacrificial Agents and Hydrogen Production from Wastewater by Pt-Graphene/TiO2”, Journal of Nanoscience and Nanotechnology, Vol. 18, No. 5, pp. 3563-3570, 2018."
457,Pt,TiO2,rGO,,97,,3.8,nanoparticle,anatase-rutile,UV,Hg,450,,0.25,Hydrothermal,,0,photodeposition,,0,20,300,7,30,2.52,70800.00,"Nguyen, N. T., D. D. Zheng, S. S. Chen, C. T. Chang, C. M. Ma, N. C. Nguyen, H. T. Nguyen, S. S. Hsiao and S. Y. Kang, “Effects of Different Sacrificial Agents and Hydrogen Production from Wastewater by Pt-Graphene/TiO2”, Journal of Nanoscience and Nanotechnology, Vol. 18, No. 5, pp. 3563-3570, 2018."
458,Pt,TiO2,rGO,,97,,3.8,nanoparticle,anatase-rutile,UV,Hg,450,,0.5,Hydrothermal,,0,photodeposition,,0,20,300,7,30,2.52,56937.00,"Nguyen, N. T., D. D. Zheng, S. S. Chen, C. T. Chang, C. M. Ma, N. C. Nguyen, H. T. Nguyen, S. S. Hsiao and S. Y. Kang, “Effects of Different Sacrificial Agents and Hydrogen Production from Wastewater by Pt-Graphene/TiO2”, Journal of Nanoscience and Nanotechnology, Vol. 18, No. 5, pp. 3563-3570, 2018."
459,Pt,TiO2,rGO,,97,,3.8,nanoparticle,anatase-rutile,UV,Hg,450,,0.75,Hydrothermal,,0,photodeposition,,0,20,300,7,30,2.52,48288.00,"Nguyen, N. T., D. D. Zheng, S. S. Chen, C. T. Chang, C. M. Ma, N. C. Nguyen, H. T. Nguyen, S. S. Hsiao and S. Y. Kang, “Effects of Different Sacrificial Agents and Hydrogen Production from Wastewater by Pt-Graphene/TiO2”, Journal of Nanoscience and Nanotechnology, Vol. 18, No. 5, pp. 3563-3570, 2018."
460,Pt,TiO2,rGO,,97,,3.8,nanoparticle,anatase-rutile,UV,Hg,450,,1,Hydrothermal,,0,photodeposition,,0,20,300,7,30,2.52,46306.00,"Nguyen, N. T., D. D. Zheng, S. S. Chen, C. T. Chang, C. M. Ma, N. C. Nguyen, H. T. Nguyen, S. S. Hsiao and S. Y. Kang, “Effects of Different Sacrificial Agents and Hydrogen Production from Wastewater by Pt-Graphene/TiO2”, Journal of Nanoscience and Nanotechnology, Vol. 18, No. 5, pp. 3563-3570, 2018."
461,Pt,TiO2,rGO,,99,,3.8,nanoparticle,anatase-rutile,UV,Hg,450,,0.25,Hydrothermal,,0,photodeposition,,0,20,300,7,30,2.98,41622.00,"Nguyen, N. T., D. D. Zheng, S. S. Chen, C. T. Chang, C. M. Ma, N. C. Nguyen, H. T. Nguyen, S. S. Hsiao and S. Y. Kang, “Effects of Different Sacrificial Agents and Hydrogen Production from Wastewater by Pt-Graphene/TiO2”, Journal of Nanoscience and Nanotechnology, Vol. 18, No. 5, pp. 3563-3570, 2018."
462,Pt,TiO2,rGO,,98,,3.8,nanoparticle,anatase-rutile,UV,Hg,450,,0.25,Hydrothermal,,0,photodeposition,,0,20,300,7,30,2.89,64505.00,"Nguyen, N. T., D. D. Zheng, S. S. Chen, C. T. Chang, C. M. Ma, N. C. Nguyen, H. T. Nguyen, S. S. Hsiao and S. Y. Kang, “Effects of Different Sacrificial Agents and Hydrogen Production from Wastewater by Pt-Graphene/TiO2”, Journal of Nanoscience and Nanotechnology, Vol. 18, No. 5, pp. 3563-3570, 2018."
463,Pt,TiO2,rGO,,97,,3.8,nanoparticle,anatase-rutile,UV,Hg,450,,0.25,Hydrothermal,,0,photodeposition,,0,20,300,7,30,2.52,70800.00,"Nguyen, N. T., D. D. Zheng, S. S. Chen, C. T. Chang, C. M. Ma, N. C. Nguyen, H. T. Nguyen, S. S. Hsiao and S. Y. Kang, “Effects of Different Sacrificial Agents and Hydrogen Production from Wastewater by Pt-Graphene/TiO2”, Journal of Nanoscience and Nanotechnology, Vol. 18, No. 5, pp. 3563-3570, 2018."
464,Pt,TiO2,rGO,,95,,3.8,nanoparticle,anatase-rutile,UV,Hg,450,,0.25,Hydrothermal,,0,photodeposition,,0,20,300,7,30,2.98,46486.00,"Nguyen, N. T., D. D. Zheng, S. S. Chen, C. T. Chang, C. M. Ma, N. C. Nguyen, H. T. Nguyen, S. S. Hsiao and S. Y. Kang, “Effects of Different Sacrificial Agents and Hydrogen Production from Wastewater by Pt-Graphene/TiO2”, Journal of Nanoscience and Nanotechnology, Vol. 18, No. 5, pp. 3563-3570, 2018."
465,Pt,TiO2,rGO,,97,,1.5,nanoparticle,anatase-rutile,UV,Hg,450,,0.25,Hydrothermal,,0,photodeposition,,0,20,300,7,30,2.52,45405.00,"Nguyen, N. T., D. D. Zheng, S. S. Chen, C. T. Chang, C. M. Ma, N. C. Nguyen, H. T. Nguyen, S. S. Hsiao and S. Y. Kang, “Effects of Different Sacrificial Agents and Hydrogen Production from Wastewater by Pt-Graphene/TiO2”, Journal of Nanoscience and Nanotechnology, Vol. 18, No. 5, pp. 3563-3570, 2018."
466,Pt,TiO2,rGO,,97,,2.5,nanoparticle,anatase-rutile,UV,Hg,450,,0.25,Hydrothermal,,0,photodeposition,,0,20,300,7,30,2.52,61622.00,"Nguyen, N. T., D. D. Zheng, S. S. Chen, C. T. Chang, C. M. Ma, N. C. Nguyen, H. T. Nguyen, S. S. Hsiao and S. Y. Kang, “Effects of Different Sacrificial Agents and Hydrogen Production from Wastewater by Pt-Graphene/TiO2”, Journal of Nanoscience and Nanotechnology, Vol. 18, No. 5, pp. 3563-3570, 2018."
467,Pt,TiO2,rGO,,97,,3.8,nanoparticle,anatase-rutile,UV,Hg,450,,0.25,Hydrothermal,,0,photodeposition,,0,20,300,7,30,2.52,70800.00,"Nguyen, N. T., D. D. Zheng, S. S. Chen, C. T. Chang, C. M. Ma, N. C. Nguyen, H. T. Nguyen, S. S. Hsiao and S. Y. Kang, “Effects of Different Sacrificial Agents and Hydrogen Production from Wastewater by Pt-Graphene/TiO2”, Journal of Nanoscience and Nanotechnology, Vol. 18, No. 5, pp. 3563-3570, 2018."
468,Pt,TiO2,rGO,,97,,3.8,nanoparticle,anatase-rutile,UV,Hg,450,,0.25,Hydrothermal,,0,photodeposition,,0,20,300,7,30,2.52,70800.00,"Nguyen, N. T., D. D. Zheng, S. S. Chen, C. T. Chang, C. M. Ma, N. C. Nguyen, H. T. Nguyen, S. S. Hsiao and S. Y. Kang, “Effects of Different Sacrificial Agents and Hydrogen Production from Wastewater by Pt-Graphene/TiO2”, Journal of Nanoscience and Nanotechnology, Vol. 18, No. 5, pp. 3563-3570, 2018."
469,Pt,TiO2,rGO,,97,,3.8,nanoparticle,anatase-rutile,UV,Hg,450,,0.25,Hydrothermal,,0,photodeposition,,0,20,300,7,40,2.52,68649.00,"Nguyen, N. T., D. D. Zheng, S. S. Chen, C. T. Chang, C. M. Ma, N. C. Nguyen, H. T. Nguyen, S. S. Hsiao and S. Y. Kang, “Effects of Different Sacrificial Agents and Hydrogen Production from Wastewater by Pt-Graphene/TiO2”, Journal of Nanoscience and Nanotechnology, Vol. 18, No. 5, pp. 3563-3570, 2018."
470,Pt,TiO2,rGO,,97,,3.8,nanoparticle,anatase-rutile,UV,Hg,450,,0.5,Hydrothermal,,0,photodeposition,,0,0.5,300,7,30,2.52,9753.60,"Nguyen, N. T., D. D. Zheng, S. S. Chen, C. T. Chang, C. M. Ma, N. C. Nguyen, H. T. Nguyen, S. S. Hsiao and S. Y. Kang, “Effects of Different Sacrificial Agents and Hydrogen Production from Wastewater by Pt-Graphene/TiO2”, Journal of Nanoscience and Nanotechnology, Vol. 18, No. 5, pp. 3563-3570, 2018."
471,Pt,TiO2,rGO,,97,,3.8,nanoparticle,anatase-rutile,UV,Hg,450,,0.5,Hydrothermal,,0,photodeposition,,0,1,300,7,30,2.52,12700.00,"Lalitha, K., G. Sadanandam, V. D. Kumari, M. Subrahmanyam, B. Sreedhar and N. Y. Hebalkar, “Highly Stabilized and Finely Dispersed Cu2O/TiO2: a Promising Visible Sensitive Photocatalyst for Continuous Production of Hydrogen from Glycerol: Water Mixtures”, The Journal of Physical Chemistry C, Vol. 114, No. 50, pp. 22181-22189, 2010."
472,Pt,TiO2,rGO,,97,,3.8,nanoparticle,anatase-rutile,UV,Hg,450,,0.5,Hydrothermal,,0,photodeposition,,0,5,300,7,30,2.52,6037.90,"Nguyen, N. T., D. D. Zheng, S. S. Chen, C. T. Chang, C. M. Ma, N. C. Nguyen, H. T. Nguyen, S. S. Hsiao and S. Y. Kang, “Effects of Different Sacrificial Agents and Hydrogen Production from Wastewater by Pt-Graphene/TiO2”, Journal of Nanoscience and Nanotechnology, Vol. 18, No. 5, pp. 3563-3570, 2018."
473,Pt,TiO2,rGO,,97,,3.8,nanoparticle,anatase-rutile,UV,Hg,450,,0.5,Hydrothermal,,0,photodeposition,,0,20,300,7,30,2.52,0.00,"Nguyen, N. T., D. D. Zheng, S. S. Chen, C. T. Chang, C. M. Ma, N. C. Nguyen, H. T. Nguyen, S. S. Hsiao and S. Y. Kang, “Effects of Different Sacrificial Agents and Hydrogen Production from Wastewater by Pt-Graphene/TiO2”, Journal of Nanoscience and Nanotechnology, Vol. 18, No. 5, pp. 3563-3570, 2018."
474,Pt,TiO2,rGO,,97,,3.8,nanoparticle,anatase-rutile,UV,Hg,450,,0.5,Hydrothermal,,0,photodeposition,,0,1,300,5,30,2.52,10815.00,"Nguyen, N. T., D. D. Zheng, S. S. Chen, C. T. Chang, C. M. Ma, N. C. Nguyen, H. T. Nguyen, S. S. Hsiao and S. Y. Kang, “Effects of Different Sacrificial Agents and Hydrogen Production from Wastewater by Pt-Graphene/TiO2”, Journal of Nanoscience and Nanotechnology, Vol. 18, No. 5, pp. 3563-3570, 2018."
475,Pt,TiO2,rGO,,97,,3.8,nanoparticle,anatase-rutile,UV,Hg,450,,0.5,Hydrothermal,,0,photodeposition,,0,1,300,7,30,2.52,12700.00,"Lalitha, K., G. Sadanandam, V. D. Kumari, M. Subrahmanyam, B. Sreedhar and N. Y. Hebalkar, “Highly Stabilized and Finely Dispersed Cu2O/TiO2: a Promising Visible Sensitive Photocatalyst for Continuous Production of Hydrogen from Glycerol: Water Mixtures”, The Journal of Physical Chemistry C, Vol. 114, No. 50, pp. 22181-22189, 2010."
476,Pt,TiO2,rGO,,97,,3.8,nanoparticle,anatase-rutile,UV,Hg,450,,0.5,Hydrothermal,,0,photodeposition,,0,1,300,11,30,2.52,9687.20,"Nguyen, N. T., D. D. Zheng, S. S. Chen, C. T. Chang, C. M. Ma, N. C. Nguyen, H. T. Nguyen, S. S. Hsiao and S. Y. Kang, “Effects of Different Sacrificial Agents and Hydrogen Production from Wastewater by Pt-Graphene/TiO2”, Journal of Nanoscience and Nanotechnology, Vol. 18, No. 5, pp. 3563-3570, 2018."
477,Pt,TiO2,rGO,,97,,3.8,nanoparticle,anatase-rutile,UV,Hg,450,,0.25,Hydrothermal,,0,photodeposition,,0,1,300,7,30,2.52,9985.80,"Nguyen, N. T., D. D. Zheng, S. S. Chen, C. T. Chang, C. M. Ma, N. C. Nguyen, H. T. Nguyen, S. S. Hsiao and S. Y. Kang, “Effects of Different Sacrificial Agents and Hydrogen Production from Wastewater by Pt-Graphene/TiO2”, Journal of Nanoscience and Nanotechnology, Vol. 18, No. 5, pp. 3563-3570, 2018."
478,Pt,TiO2,rGO,,97,,3.8,nanoparticle,anatase-rutile,UV,Hg,450,,0.5,Hydrothermal,,0,photodeposition,,0,1,300,7,30,2.52,12700.00,"Lalitha, K., G. Sadanandam, V. D. Kumari, M. Subrahmanyam, B. Sreedhar and N. Y. Hebalkar, “Highly Stabilized and Finely Dispersed Cu2O/TiO2: a Promising Visible Sensitive Photocatalyst for Continuous Production of Hydrogen from Glycerol: Water Mixtures”, The Journal of Physical Chemistry C, Vol. 114, No. 50, pp. 22181-22189, 2010."
479,Pt,TiO2,rGO,,97,,3.8,nanoparticle,anatase-rutile,UV,Hg,450,,1,Hydrothermal,,0,photodeposition,,0,1,300,7,30,2.52,7895.70,"Nguyen, N. T., D. D. Zheng, S. S. Chen, C. T. Chang, C. M. Ma, N. C. Nguyen, H. T. Nguyen, S. S. Hsiao and S. Y. Kang, “Effects of Different Sacrificial Agents and Hydrogen Production from Wastewater by Pt-Graphene/TiO2”, Journal of Nanoscience and Nanotechnology, Vol. 18, No. 5, pp. 3563-3570, 2018."
480,Pt,TiO2,Graphene,,90.88,,0.34,nanoparticle,,Visible,Xe,500,,0.1,Alcohol thermal,,0,photodeposition,,0,10,800,,25,,7300.00,"Hafeez, H. Y., S. K. Lakhera, S. Bellamkonda, G. R. Rao, M. V. Shankar, D. W. Bahnemann and B. Neppolian, “Construction of Ternary Hybrid Layered Reduced Graphene Oxide Supported g-C3N4-TiO2 Nanocomposite and Its Photocatalytic Hydrogen Production Activity”, International Journal of Hydrogen Energy, Vol. 43, No. 8, pp. 3892-3904, 2018."
481,Pt,TiO2,hex-CdS,,,,0.3,nanocomposite,anatase,Visible,Hg-Xe,500,418,1,heat treating,,0,photodeposition,400,2,30,60,,25,2.33,22.00,"Wang, J. J., Z. J. Li, X. B. Li, X. B. Fan, Q. Y. Meng, S. Yu, C. B. Li, J. X. Li, C. H. Tung and L. Z. Wu, “Photocatalytic Hydrogen Evolution from Glycerol and Water over Nickel-Hybrid Cadmium Sulfide Quantum Dots under Visible-Light Irradiation”, ChemSusChem, Vol, 7, No. 5, pp. 1468-1475, 2014."
482,Pt,TiO2,CdS,,,,0.3,nanocomposite,anatase,Visible,Hg-Xe,500,418,1,heat treating,,0,photodeposition,400,2,30,60,,25,2.44,65.00,"Wang, J. J., Z. J. Li, X. B. Li, X. B. Fan, Q. Y. Meng, S. Yu, C. B. Li, J. X. Li, C. H. Tung and L. Z. Wu, “Photocatalytic Hydrogen Evolution from Glycerol and Water over Nickel-Hybrid Cadmium Sulfide Quantum Dots under Visible-Light Irradiation”, ChemSusChem, Vol, 7, No. 5, pp. 1468-1475, 2014."
483,Pt,hex-CdS,,,100,,0.3,nanoparticle,,Visible,Hg-Xe,500,418,1,heat treating,,0,photodeposition,,0,30,60,,25,2.4,107.00,"Wang, J. J., Z. J. Li, X. B. Li, X. B. Fan, Q. Y. Meng, S. Yu, C. B. Li, J. X. Li, C. H. Tung and L. Z. Wu, “Photocatalytic Hydrogen Evolution from Glycerol and Water over Nickel-Hybrid Cadmium Sulfide Quantum Dots under Visible-Light Irradiation”, ChemSusChem, Vol, 7, No. 5, pp. 1468-1475, 2014."
484,Pt,CdS,,,100,,,nanoparticle,,Visible,Hg-Xe,500,418,1,heat treating,,0,photodeposition,,0,30,60,4,25,,3950.00,"Bao, D., P. Gao, X. Zhu, S. Sun, Y. Wang, X. Li, Y. Chen, H. Zhou, Y. Wang and P. Yang, “ZnO/ZnS Heterostructured Nanorod Arrays and Their Efficient Photocatalytic Hydrogen Evolution”, Chemistry A European Journal, Vol. 21, No. 36, pp. 12728-12734, 2015."
485,Pt,CdS,,,100,,,nanoparticle,,Visible,Hg-Xe,500,418,1,heat treating,,0,photodeposition,,0,30,60,4,25,,415.71,"Bao, D., P. Gao, X. Zhu, S. Sun, Y. Wang, X. Li, Y. Chen, H. Zhou, Y. Wang and P. Yang, “ZnO/ZnS Heterostructured Nanorod Arrays and Their Efficient Photocatalytic Hydrogen Evolution”, Chemistry A European Journal, Vol. 21, No. 36, pp. 12728-12734, 2015."
486,Pt,CdS,,,100,,,nanoparticle,,Visible,Hg-Xe,500,418,2,heat treating,,0,photodeposition,,0,30,60,4,25,,940.00,"Bao, D., P. Gao, X. Zhu, S. Sun, Y. Wang, X. Li, Y. Chen, H. Zhou, Y. Wang and P. Yang, “ZnO/ZnS Heterostructured Nanorod Arrays and Their Efficient Photocatalytic Hydrogen Evolution”, Chemistry A European Journal, Vol. 21, No. 36, pp. 12728-12734, 2015."
487,Pt,CdS,,,100,,,nanoparticle,,Visible,Hg-Xe,500,418,2,heat treating,,0,photodeposition,,0,30,60,4,25,,657.86,"Bao, D., P. Gao, X. Zhu, S. Sun, Y. Wang, X. Li, Y. Chen, H. Zhou, Y. Wang and P. Yang, “ZnO/ZnS Heterostructured Nanorod Arrays and Their Efficient Photocatalytic Hydrogen Evolution”, Chemistry A European Journal, Vol. 21, No. 36, pp. 12728-12734, 2015."
488,Pt,CdS,,,100,,,nanoparticle,,Visible,Hg-Xe,500,418,1,heat treating,,0,photodeposition,,0,70,60,4,25,,6406.67,"Bao, D., P. Gao, X. Zhu, S. Sun, Y. Wang, X. Li, Y. Chen, H. Zhou, Y. Wang and P. Yang, “ZnO/ZnS Heterostructured Nanorod Arrays and Their Efficient Photocatalytic Hydrogen Evolution”, Chemistry A European Journal, Vol. 21, No. 36, pp. 12728-12734, 2015."
489,Pt,CdS,,,100,,,nanoparticle,,Visible,Hg-Xe,500,418,1,heat treating,,0,photodeposition,,0,70,60,4,25,,5261.43,"Bao, D., P. Gao, X. Zhu, S. Sun, Y. Wang, X. Li, Y. Chen, H. Zhou, Y. Wang and P. Yang, “ZnO/ZnS Heterostructured Nanorod Arrays and Their Efficient Photocatalytic Hydrogen Evolution”, Chemistry A European Journal, Vol. 21, No. 36, pp. 12728-12734, 2015."
490,Pt,CdS,,,100,,,nanoparticle,,Visible,Hg-Xe,500,418,2,heat treating,,0,photodeposition,,0,70,60,4,25,,8023.33,"Bao, D., P. Gao, X. Zhu, S. Sun, Y. Wang, X. Li, Y. Chen, H. Zhou, Y. Wang and P. Yang, “ZnO/ZnS Heterostructured Nanorod Arrays and Their Efficient Photocatalytic Hydrogen Evolution”, Chemistry A European Journal, Vol. 21, No. 36, pp. 12728-12734, 2015."
491,Pt,CdS,,,100,,,nanoparticle,,Visible,Hg-Xe,500,418,2,heat treating,,0,photodeposition,,0,70,60,4,25,,1301.43,"Bao, D., P. Gao, X. Zhu, S. Sun, Y. Wang, X. Li, Y. Chen, H. Zhou, Y. Wang and P. Yang, “ZnO/ZnS Heterostructured Nanorod Arrays and Their Efficient Photocatalytic Hydrogen Evolution”, Chemistry A European Journal, Vol. 21, No. 36, pp. 12728-12734, 2015."
492,Pt,CdS,,,100,,,nanoparticle,,Visible,Hg-Xe,500,418,1,heat treating,,0,photodeposition,,0,30,60,10,25,,786.67,"Bao, D., P. Gao, X. Zhu, S. Sun, Y. Wang, X. Li, Y. Chen, H. Zhou, Y. Wang and P. Yang, “ZnO/ZnS Heterostructured Nanorod Arrays and Their Efficient Photocatalytic Hydrogen Evolution”, Chemistry A European Journal, Vol. 21, No. 36, pp. 12728-12734, 2015."
493,Pt,CdS,,,100,,,nanoparticle,,Visible,Hg-Xe,500,418,1,heat treating,,0,photodeposition,,0,30,60,10,25,,1124.29,"Bao, D., P. Gao, X. Zhu, S. Sun, Y. Wang, X. Li, Y. Chen, H. Zhou, Y. Wang and P. Yang, “ZnO/ZnS Heterostructured Nanorod Arrays and Their Efficient Photocatalytic Hydrogen Evolution”, Chemistry A European Journal, Vol. 21, No. 36, pp. 12728-12734, 2015."
494,Pt,CdS,,,100,,,nanoparticle,,Visible,Hg-Xe,500,418,2,heat treating,,0,photodeposition,,0,30,60,10,25,,1418.33,"Bao, D., P. Gao, X. Zhu, S. Sun, Y. Wang, X. Li, Y. Chen, H. Zhou, Y. Wang and P. Yang, “ZnO/ZnS Heterostructured Nanorod Arrays and Their Efficient Photocatalytic Hydrogen Evolution”, Chemistry A European Journal, Vol. 21, No. 36, pp. 12728-12734, 2015."
495,Pt,CdS,,,100,,,nanoparticle,,Visible,Hg-Xe,500,418,2,heat treating,,0,photodeposition,,0,30,60,10,25,,394.29,"Bao, D., P. Gao, X. Zhu, S. Sun, Y. Wang, X. Li, Y. Chen, H. Zhou, Y. Wang and P. Yang, “ZnO/ZnS Heterostructured Nanorod Arrays and Their Efficient Photocatalytic Hydrogen Evolution”, Chemistry A European Journal, Vol. 21, No. 36, pp. 12728-12734, 2015."
496,Pt,CdS,,,100,,,nanoparticle,,Visible,Hg-Xe,500,418,1,heat treating,,0,photodeposition,,0,70,60,10,25,,1196.67,"Bao, D., P. Gao, X. Zhu, S. Sun, Y. Wang, X. Li, Y. Chen, H. Zhou, Y. Wang and P. Yang, “ZnO/ZnS Heterostructured Nanorod Arrays and Their Efficient Photocatalytic Hydrogen Evolution”, Chemistry A European Journal, Vol. 21, No. 36, pp. 12728-12734, 2015."
497,Pt,CdS,,,100,,,nanoparticle,,Visible,Hg-Xe,500,418,1,heat treating,,0,photodeposition,,0,70,60,10,25,,0.00,"Nguyen, N. T., D. D. Zheng, S. S. Chen, C. T. Chang, C. M. Ma, N. C. Nguyen, H. T. Nguyen, S. S. Hsiao and S. Y. Kang, “Effects of Different Sacrificial Agents and Hydrogen Production from Wastewater by Pt-Graphene/TiO2”, Journal of Nanoscience and Nanotechnology, Vol. 18, No. 5, pp. 3563-3570, 2018."
498,Pt,CdS,,,100,,,nanoparticle,,Visible,Hg-Xe,500,418,2,heat treating,,0,photodeposition,,0,70,60,10,25,,1435.00,"Bao, D., P. Gao, X. Zhu, S. Sun, Y. Wang, X. Li, Y. Chen, H. Zhou, Y. Wang and P. Yang, “ZnO/ZnS Heterostructured Nanorod Arrays and Their Efficient Photocatalytic Hydrogen Evolution”, Chemistry A European Journal, Vol. 21, No. 36, pp. 12728-12734, 2015."
499,Pt,CdS,,,100,,,nanoparticle,,Visible,Hg-Xe,500,418,2,heat treating,,0,photodeposition,,0,70,60,10,25,,0.71,"Bao, D., P. Gao, X. Zhu, S. Sun, Y. Wang, X. Li, Y. Chen, H. Zhou, Y. Wang and P. Yang, “ZnO/ZnS Heterostructured Nanorod Arrays and Their Efficient Photocatalytic Hydrogen Evolution”, Chemistry A European Journal, Vol. 21, No. 36, pp. 12728-12734, 2015."
500,Pt,CdS,,,100,,,nanoparticle,,Visible,Hg-Xe,500,418,1.5,heat treating,,0,photodeposition,,0,50,60,7,25,,2.67,"Bao, D., P. Gao, X. Zhu, S. Sun, Y. Wang, X. Li, Y. Chen, H. Zhou, Y. Wang and P. Yang, “ZnO/ZnS Heterostructured Nanorod Arrays and Their Efficient Photocatalytic Hydrogen Evolution”, Chemistry A European Journal, Vol. 21, No. 36, pp. 12728-12734, 2015."
501,Pt,CdS,,,100,,,nanoparticle,,Visible,Hg-Xe,500,418,1.5,heat treating,,0,photodeposition,,0,50,60,7,25,,1.33,"Bao, D., P. Gao, X. Zhu, S. Sun, Y. Wang, X. Li, Y. Chen, H. Zhou, Y. Wang and P. Yang, “ZnO/ZnS Heterostructured Nanorod Arrays and Their Efficient Photocatalytic Hydrogen Evolution”, Chemistry A European Journal, Vol. 21, No. 36, pp. 12728-12734, 2015."
502,Pt,CdS,,,100,,,nanoparticle,,Visible,Hg-Xe,500,418,1.5,heat treating,,0,photodeposition,,0,50,60,7,25,,1.33,"Bao, D., P. Gao, X. Zhu, S. Sun, Y. Wang, X. Li, Y. Chen, H. Zhou, Y. Wang and P. Yang, “ZnO/ZnS Heterostructured Nanorod Arrays and Their Efficient Photocatalytic Hydrogen Evolution”, Chemistry A European Journal, Vol. 21, No. 36, pp. 12728-12734, 2015."
503,Pt,PbTiO3,,,100,,0.2,nanosheets,,Visible,Xe,500,420,2.5,sol-gel,450,4,photodeposition,,0,10,200,,25,2.62,749.73,"Alhaddad, M., R. M. Navarro, M. A. Hussein and R. M. Mohamed, “Bi2O3/g-C3N4 Nanocomposites as Proficient Photocatalysts for Hydrogen Generation from Aqueous Glycerol Solutions Beneath Visible Light”, Ceramics International, Vol. 46, No. 16, pp. 24873-24881, 2020."
504,Pt,PbTiO3,,,100,,0.4,nanosheets,,Visible,Xe,500,420,2.5,sol-gel,450,4,photodeposition,,0,10,200,,25,2.5,1344.30,"Alhaddad, M., R. M. Navarro, M. A. Hussein and R. M. Mohamed, “Bi2O3/g-C3N4 Nanocomposites as Proficient Photocatalysts for Hydrogen Generation from Aqueous Glycerol Solutions Beneath Visible Light”, Ceramics International, Vol. 46, No. 16, pp. 24873-24881, 2020."
505,Pt,PbTiO3,,,100,,0.6,nanosheets,,Visible,Xe,500,420,2.5,sol-gel,450,4,photodeposition,,0,10,200,,25,2.42,3564.00,"Alhaddad, M., R. M. Navarro, M. A. Hussein and R. M. Mohamed, “Bi2O3/g-C3N4 Nanocomposites as Proficient Photocatalysts for Hydrogen Generation from Aqueous Glycerol Solutions Beneath Visible Light”, Ceramics International, Vol. 46, No. 16, pp. 24873-24881, 2020."
506,Pt,PbTiO3,,,100,,0.8,nanosheets,,Visible,Xe,500,420,2.5,sol-gel,450,4,photodeposition,,0,10,200,,25,2.41,3503.10,"Alhaddad, M., R. M. Navarro, M. A. Hussein and R. M. Mohamed, “Bi2O3/g-C3N4 Nanocomposites as Proficient Photocatalysts for Hydrogen Generation from Aqueous Glycerol Solutions Beneath Visible Light”, Ceramics International, Vol. 46, No. 16, pp. 24873-24881, 2020."
507,Pt,PbTiO3,,,100,,0.6,nanosheets,,Visible,Xe,500,420,0.5,sol-gel,450,4,photodeposition,,0,10,200,,25,2.42,1341.30,"Alhaddad, M., R. M. Navarro, M. A. Hussein and R. M. Mohamed, “Bi2O3/g-C3N4 Nanocomposites as Proficient Photocatalysts for Hydrogen Generation from Aqueous Glycerol Solutions Beneath Visible Light”, Ceramics International, Vol. 46, No. 16, pp. 24873-24881, 2020."
508,Pt,PbTiO3,,,100,,0.6,nanosheets,,Visible,Xe,500,420,1,sol-gel,450,4,photodeposition,,0,10,200,,25,2.42,2706.60,"Alhaddad, M., R. M. Navarro, M. A. Hussein and R. M. Mohamed, “Bi2O3/g-C3N4 Nanocomposites as Proficient Photocatalysts for Hydrogen Generation from Aqueous Glycerol Solutions Beneath Visible Light”, Ceramics International, Vol. 46, No. 16, pp. 24873-24881, 2020."
509,Pt,PbTiO3,,,100,,0.6,nanosheets,,Visible,Xe,500,420,1.5,sol-gel,450,4,photodeposition,,0,10,200,,25,2.42,3576.80,"Alhaddad, M., R. M. Navarro, M. A. Hussein and R. M. Mohamed, “Bi2O3/g-C3N4 Nanocomposites as Proficient Photocatalysts for Hydrogen Generation from Aqueous Glycerol Solutions Beneath Visible Light”, Ceramics International, Vol. 46, No. 16, pp. 24873-24881, 2020."
510,Pt,PbTiO3,,,100,,0.6,nanosheets,,Visible,Xe,500,420,2,sol-gel,450,4,photodeposition,,0,10,200,,25,2.42,4199.60,"Alhaddad, M., R. M. Navarro, M. A. Hussein and R. M. Mohamed, “Bi2O3/g-C3N4 Nanocomposites as Proficient Photocatalysts for Hydrogen Generation from Aqueous Glycerol Solutions Beneath Visible Light”, Ceramics International, Vol. 46, No. 16, pp. 24873-24881, 2020."
511,Pt,PbTiO3,,,100,,0.6,nanosheets,,Visible,Xe,,420,3,sol-gel,,0,photodeposition,,0,10,200,,,2.42,1501.00,"Alhaddad, M., R. M. Navarro, M. A. Hussein and R. M. Mohamed, “Bi2O3/g-C3N4 Nanocomposites as Proficient Photocatalysts for Hydrogen Generation from Aqueous Glycerol Solutions Beneath Visible Light”, Ceramics International, Vol. 46, No. 16, pp. 24873-24881, 2020."
512,Pt,CuO,,,100,,0.1,nanosheets,,Visible,Xe,500,420,0.25,sol-gel,450,4,photodeposition,,0,10,200,,,2.07,150.12,"Alhaddad, M., R. M. Navarro, M. A. Hussein and R. M. Mohamed, “Bi2O3/g-C3N4 Nanocomposites as Proficient Photocatalysts for Hydrogen Generation from Aqueous Glycerol Solutions Beneath Visible Light”, Ceramics International, Vol. 46, No. 16, pp. 24873-24881, 2020."
513,Pt,CuO,,,100,,0.15,nanosheets,,Visible,Xe,500,420,0.25,sol-gel,450,4,photodeposition,,0,10,200,,,2.03,300.73,"Alhaddad, M., R. M. Navarro, M. A. Hussein and R. M. Mohamed, “Bi2O3/g-C3N4 Nanocomposites as Proficient Photocatalysts for Hydrogen Generation from Aqueous Glycerol Solutions Beneath Visible Light”, Ceramics International, Vol. 46, No. 16, pp. 24873-24881, 2020."
514,Pt,CuO,,,100,,0.2,nanosheets,,Visible,Xe,500,420,0.25,sol-gel,450,4,photodeposition,,0,10,200,,,1.84,596.62,"Alhaddad, M., R. M. Navarro, M. A. Hussein and R. M. Mohamed, “Bi2O3/g-C3N4 Nanocomposites as Proficient Photocatalysts for Hydrogen Generation from Aqueous Glycerol Solutions Beneath Visible Light”, Ceramics International, Vol. 46, No. 16, pp. 24873-24881, 2020."
515,Pt,CuO,,,100,,0.25,nanosheets,,Visible,Xe,500,420,0.25,sol-gel,450,4,photodeposition,,0,10,200,,,1.83,610.08,"Alhaddad, M., R. M. Navarro, M. A. Hussein and R. M. Mohamed, “Bi2O3/g-C3N4 Nanocomposites as Proficient Photocatalysts for Hydrogen Generation from Aqueous Glycerol Solutions Beneath Visible Light”, Ceramics International, Vol. 46, No. 16, pp. 24873-24881, 2020."
516,Pt,CuO,,,100,,0.2,nanosheets,,Visible,Xe,500,420,0.5,sol-gel,450,4,photodeposition,,0,10,200,,,1.84,360.37,"Alhaddad, M., R. M. Navarro, M. A. Hussein and R. M. Mohamed, “Bi2O3/g-C3N4 Nanocomposites as Proficient Photocatalysts for Hydrogen Generation from Aqueous Glycerol Solutions Beneath Visible Light”, Ceramics International, Vol. 46, No. 16, pp. 24873-24881, 2020."
517,Pt,CuO,,,100,,0.2,nanosheets,,Visible,Xe,500,420,1,sol-gel,450,4,photodeposition,,0,10,200,,,1.84,480.48,"Alhaddad, M., R. M. Navarro, M. A. Hussein and R. M. Mohamed, “Bi2O3/g-C3N4 Nanocomposites as Proficient Photocatalysts for Hydrogen Generation from Aqueous Glycerol Solutions Beneath Visible Light”, Ceramics International, Vol. 46, No. 16, pp. 24873-24881, 2020."
518,Pt,CuO,,,100,,0.2,nanosheets,,Visible,Xe,500,420,1.5,sol-gel,450,4,photodeposition,,0,10,200,,,1.84,604.35,"Alhaddad, M., R. M. Navarro, M. A. Hussein and R. M. Mohamed, “Bi2O3/g-C3N4 Nanocomposites as Proficient Photocatalysts for Hydrogen Generation from Aqueous Glycerol Solutions Beneath Visible Light”, Ceramics International, Vol. 46, No. 16, pp. 24873-24881, 2020."
519,Pt,CuO,,,100,,0.2,nanosheets,,Visible,Xe,500,420,2,sol-gel,450,4,photodeposition,,0,10,200,,,1.84,900.90,"Alhaddad, M., R. M. Navarro, M. A. Hussein and R. M. Mohamed, “Bi2O3/g-C3N4 Nanocomposites as Proficient Photocatalysts for Hydrogen Generation from Aqueous Glycerol Solutions Beneath Visible Light”, Ceramics International, Vol. 46, No. 16, pp. 24873-24881, 2020."
520,Pt,CuO,,,100,,0.2,nanosheets,,Visible,Xe,500,420,2.5,sol-gel,450,4,photodeposition,,0,10,200,,,1.84,1201.20,"Alhaddad, M., R. M. Navarro, M. A. Hussein and R. M. Mohamed, “Bi2O3/g-C3N4 Nanocomposites as Proficient Photocatalysts for Hydrogen Generation from Aqueous Glycerol Solutions Beneath Visible Light”, Ceramics International, Vol. 46, No. 16, pp. 24873-24881, 2020."
521,Pt,CuO,,,100,,0.2,nanosheets,,Visible,Xe,500,420,3,sol-gel,450,4,photodeposition,,0,10,200,,,1.84,863.37,"Alhaddad, M., R. M. Navarro, M. A. Hussein and R. M. Mohamed, “Bi2O3/g-C3N4 Nanocomposites as Proficient Photocatalysts for Hydrogen Generation from Aqueous Glycerol Solutions Beneath Visible Light”, Ceramics International, Vol. 46, No. 16, pp. 24873-24881, 2020."
522,Pt,Cd1-xZnxS ,,,100,,,nanoparticle,,Visible,Hg-Xe,500,418,1.2,Precipitation,,0,Photodeposition,,0,50,100,5,,2.79,239.00,"Mohamed, R. M., A. A. Ismail, A. S. Basaleh and H. A. Bawazir, "
523,Pt,Cd1-xZnxS ,,,100,,,nanoparticle,,Visible,Hg-Xe,500,418,1.2,Precipitation,,0,Photodeposition,,0,50,100,5,,2.59,157.00,"Mohamed, R. M., A. A. Ismail, A. S. Basaleh and H. A. Bawazir, "
524,Pt,Cd1-xZnxS ,,,100,,,nanoparticle,,Visible,Hg-Xe,500,418,1.2,Precipitation,,0,Photodeposition,,0,50,100,5,,2.81,103.00,"Mohamed, R. M., A. A. Ismail, A. S. Basaleh and H. A. Bawazir, "
525,Pt,Cd1-xZnxS ,,,100,,,nanoparticle,,Visible,Hg-Xe,500,418,1.2,Precipitation,,0,Photodeposition,,0,50,100,5,,2.77,75.00,"Mohamed, R. M., A. A. Ismail, A. S. Basaleh and H. A. Bawazir, "
