Repository: PaLaKsIbBaL/Photocatalytic-H2

# Photocatalytic H₂ Production Rate Prediction

A stacked ensemble (CatBoost + Random Forest + XGBoost) that predicts photocatalytic hydrogen production rate from reaction and catalyst design variables, trained on 909 experiments aggregated from 119 literature sources. Includes SHAP-based interpretability to identify the dominant physical/chemical drivers of H₂ yield.

**R² = 0.776 | MSE reduced 32% vs. best single baseline model**

---

## Overview

Photocatalytic hydrogen evolution is a promising route to clean H₂ production, but identifying effective catalyst/reaction-condition combinations experimentally is slow and expensive.

File: 2. s excel.xlsm - Data.csv (part 6 of 9)
Exp,Cocatalyst 1,Semiconductor 1,Semiconductor 2,Semiconductor 3,Semiconductor 1 %,Semiconductor 2 %,Co-Catalyst wt,Form,Structure,Light,Light Source,Power (W),Filter (nm),Photocatalyst load (g/L),Preparation of Semiconductor,Semiconductor Calcination Temp©,Semiconductor Calcination Time (h),Preparation of Photocatalyst,Photocatalyst Calcination Temp ©,Photocatalyst Calcination Time (h),Glycerol Concentration (v%),Solution Volume (ml),pH,Reaction Temp (C),Bandgap (eV),H2vproduction rate(micromol/g.h),Reference
526,Pt,La0.2Na0.98TaO3,,,100,,0.5,nanoparticle,,UV,Xe,500,,0.25,sol-gel,450,4,Photodeposition,,0,10,200,,,4.08,0.37,"Gullapelli, S. M. S. Scurrell and D. K. Valluri, “Photocatalytic H2 Production from Glycerol–Water Mixtures over Ni/γ-Al2O3 and TiO2 Composite Systems”, International Journal of Hydrogen Energy, Vol. 42, No. 22, pp. 15031-15043, 2017."
527,Pt,La0.2Na0.98TaO3,,,100,,1,nanoparticle,,UV,Xe,500,,0.25,sol-gel,450,4,Photodeposition,,0,10,200,,,3.97,86.16,"Gullapelli, S. M. S. Scurrell and D. K. Valluri, “Photocatalytic H2 Production from Glycerol–Water Mixtures over Ni/γ-Al2O3 and TiO2 Composite Systems”, International Journal of Hydrogen Energy, Vol. 42, No. 22, pp. 15031-15043, 2017."
528,Pt,La0.2Na0.98TaO3,,,100,,1.5,nanoparticle,,UV,Xe,500,,0.25,sol-gel,450,4,Photodeposition,,0,10,200,,,3.89,150.00,"Gullapelli, S. M. S. Scurrell and D. K. Valluri, “Photocatalytic H2 Production from Glycerol–Water Mixtures over Ni/γ-Al2O3 and TiO2 Composite Systems”, International Journal of Hydrogen Energy, Vol. 42, No. 22, pp. 15031-15043, 2017."
529,Pt,La0.2Na0.98TaO3,,,100,,2,nanoparticle,,UV,Xe,500,,0.25,sol-gel,450,4,Photodeposition,,0,10,200,,,3.88,151.30,"Gullapelli, S. M. S. Scurrell and D. K. Valluri, “Photocatalytic H2 Production from Glycerol–Water Mixtures over Ni/γ-Al2O3 and TiO2 Composite Systems”, International Journal of Hydrogen Energy, Vol. 42, No. 22, pp. 15031-15043, 2017."
530,Pt,La0.2Na0.98TaO3,,,100,,1.5,nanoparticle,,UV,Xe,500,,0.5,sol-gel,450,4,Photodeposition,,0,10,200,,,3.89,65.51,"Gullapelli, S. M. S. Scurrell and D. K. Valluri, “Photocatalytic H2 Production from Glycerol–Water Mixtures over Ni/γ-Al2O3 and TiO2 Composite Systems”, International Journal of Hydrogen Energy, Vol. 42, No. 22, pp. 15031-15043, 2017."
531,Pt,La0.2Na0.98TaO3,,,100,,1.5,nanoparticle,,UV,Xe,500,,1,sol-gel,450,4,Photodeposition,,0,10,200,,,3.89,104.05,"Gullapelli, S. M. S. Scurrell and D. K. Valluri, “Photocatalytic H2 Production from Glycerol–Water Mixtures over Ni/γ-Al2O3 and TiO2 Composite Systems”, International Journal of Hydrogen Energy, Vol. 42, No. 22, pp. 15031-15043, 2017."
532,Pt,La0.2Na0.98TaO3,,,100,,1.5,nanoparticle,,UV,Xe,500,,1.5,sol-gel,450,4,Photodeposition,,0,10,200,,,3.89,138.73,"Gullapelli, S. M. S. Scurrell and D. K. Valluri, “Photocatalytic H2 Production from Glycerol–Water Mixtures over Ni/γ-Al2O3 and TiO2 Composite Systems”, International Journal of Hydrogen Energy, Vol. 42, No. 22, pp. 15031-15043, 2017."
533,Pt,La0.2Na0.98TaO3,,,100,,1.5,nanoparticle,,UV,Xe,500,,2,sol-gel,450,4,Photodeposition,,0,10,200,,,3.89,200.39,"Gullapelli, S. M. S. Scurrell and D. K. Valluri, “Photocatalytic H2 Production from Glycerol–Water Mixtures over Ni/γ-Al2O3 and TiO2 Composite Systems”, International Journal of Hydrogen Energy, Vol. 42, No. 22, pp. 15031-15043, 2017."
534,Pt,La0.2Na0.98TaO3,,,100,,1.5,nanoparticle,,UV,Xe,500,,2.5,sol-gel,450,4,Photodeposition,,0,10,200,,,3.89,292.87,"Gullapelli, S. M. S. Scurrell and D. K. Valluri, “Photocatalytic H2 Production from Glycerol–Water Mixtures over Ni/γ-Al2O3 and TiO2 Composite Systems”, International Journal of Hydrogen Energy, Vol. 42, No. 22, pp. 15031-15043, 2017."
535,Pt,La0.2Na0.98TaO3,,,100,,1.5,nanoparticle,,UV,Xe,500,,3,sol-gel,450,4,Photodeposition,,0,10,200,,,3.89,181.12,"Gullapelli, S. M. S. Scurrell and D. K. Valluri, “Photocatalytic H2 Production from Glycerol–Water Mixtures over Ni/γ-Al2O3 and TiO2 Composite Systems”, International Journal of Hydrogen Energy, Vol. 42, No. 22, pp. 15031-15043, 2017."
536,Pt,La0.2Na0.98TaO3,,,100,,1,nanoparticle,,UV,Xe,500,,0.25,sol-gel,450,4,Impregnation,400,3,10,200,,25,3.97,86.16,"Gullapelli, S. M. S. Scurrell and D. K. Valluri, “Photocatalytic H2 Production from Glycerol–Water Mixtures over Ni/γ-Al2O3 and TiO2 Composite Systems”, International Journal of Hydrogen Energy, Vol. 42, No. 22, pp. 15031-15043, 2017."
537,Pt,TiO2,,,100,,0.05,nanotube,anatase,UV,Fluorescent,36,355,0.75,,,0,Impregnation,500,4,1,100,,,,2055.60,"Vaiano, V., M. A. Lara, G. Iervolino, M. Matarangolo, J. A. Navio and M. C. Hidalgo, “Photocatalytic H2 Production from Glycerol Aqueous Solutions over Fluorinated Pt- TiO2 with High {001} Facet Exposure”, Journal of Photochemistry and Photobiology A: Chemistry, Vol. 365, pp. 52-59, 2018."
538,Pt,TiO2,,,100,,0.1,nanotube,anatase,UV,Fluorescent,36,355,0.75,,,0,Impregnation,500,4,1,100,,,,2466.70,"Vaiano, V., M. A. Lara, G. Iervolino, M. Matarangolo, J. A. Navio and M. C. Hidalgo, “Photocatalytic H2 Production from Glycerol Aqueous Solutions over Fluorinated Pt- TiO2 with High {001} Facet Exposure”, Journal of Photochemistry and Photobiology A: Chemistry, Vol. 365, pp. 52-59, 2018."
539,Pt,TiO2,,,100,,0.5,nanotube,anatase,UV,Fluorescent,36,355,0.75,,,0,Impregnation,500,4,1,100,,,,4733.30,"Vaiano, V., M. A. Lara, G. Iervolino, M. Matarangolo, J. A. Navio and M. C. Hidalgo, “Photocatalytic H2 Production from Glycerol Aqueous Solutions over Fluorinated Pt- TiO2 with High {001} Facet Exposure”, Journal of Photochemistry and Photobiology A: Chemistry, Vol. 365, pp. 52-59, 2018."
540,Pt,TiO2,,,100,,1,nanotube,anatase,UV,Fluorescent,36,355,0.75,,,0,Impregnation,500,4,1,100,,,,4722.20,"Vaiano, V., M. A. Lara, G. Iervolino, M. Matarangolo, J. A. Navio and M. C. Hidalgo, “Photocatalytic H2 Production from Glycerol Aqueous Solutions over Fluorinated Pt- TiO2 with High {001} Facet Exposure”, Journal of Photochemistry and Photobiology A: Chemistry, Vol. 365, pp. 52-59, 2018."
541,Pt,TiO2,,,100,,2,nanotube,anatase,UV,Fluorescent,36,355,0.75,,,0,Impregnation,500,4,1,100,,,,4455.60,"Vaiano, V., M. A. Lara, G. Iervolino, M. Matarangolo, J. A. Navio and M. C. Hidalgo, “Photocatalytic H2 Production from Glycerol Aqueous Solutions over Fluorinated Pt- TiO2 with High {001} Facet Exposure”, Journal of Photochemistry and Photobiology A: Chemistry, Vol. 365, pp. 52-59, 2018."
542,Pt,TiO2,,,100,,3,nanotube,anatase,UV,Fluorescent,36,355,0.75,,,0,Impregnation,500,4,1,100,,,,4044.40,"Vaiano, V., M. A. Lara, G. Iervolino, M. Matarangolo, J. A. Navio and M. C. Hidalgo, “Photocatalytic H2 Production from Glycerol Aqueous Solutions over Fluorinated Pt- TiO2 with High {001} Facet Exposure”, Journal of Photochemistry and Photobiology A: Chemistry, Vol. 365, pp. 52-59, 2018."
543,Pt,TiO2,,,100,,5,nanoparticle,anatase,UV,,8,365,0.38,Hydrothermal,,0,Photodeposition,,0,4.2,80,7,25,3,320.00,"Naffati, N., M. J. Sampaio, E. S. Da Silva, M. F. Nsib, Y. Arfaoui, A. Houas, J. L. Faria and C. G. Silva, “Carbon-Nanotube/ TiO2 Materials Synthesized by a One-Pot Oxidation/Hydrothermal Route for the Photocatalytic Production of Hydrogen from Biomass Derivatives”, Materials Science in Semiconductor Processing, Vol. 115, 2020."
544,Pt,TiO2,,,100,,5,nanoparticle,anatase,UV,,8,365,0.75,Hydrothermal,,0,Photodeposition,,0,4.2,80,7,25,3,642.00,"Naffati, N., M. J. Sampaio, E. S. Da Silva, M. F. Nsib, Y. Arfaoui, A. Houas, J. L. Faria and C. G. Silva, “Carbon-Nanotube/ TiO2 Materials Synthesized by a One-Pot Oxidation/Hydrothermal Route for the Photocatalytic Production of Hydrogen from Biomass Derivatives”, Materials Science in Semiconductor Processing, Vol. 115, 2020."
545,Pt,TiO2,,,100,,5,nanoparticle,anatase,UV,,8,365,1.5,Hydrothermal,,0,Photodeposition,,0,4.2,80,7,25,3,846.00,"Naffati, N., M. J. Sampaio, E. S. Da Silva, M. F. Nsib, Y. Arfaoui, A. Houas, J. L. Faria and C. G. Silva, “Carbon-Nanotube/ TiO2 Materials Synthesized by a One-Pot Oxidation/Hydrothermal Route for the Photocatalytic Production of Hydrogen from Biomass Derivatives”, Materials Science in Semiconductor Processing, Vol. 115, 2020."
546,Pt,TiO2,,,100,,5,nanoparticle,anatase,UV,,8,365,3,Hydrothermal,,0,Photodeposition,,0,4.2,80,7,25,3,598.00,"Naffati, N., M. J. Sampaio, E. S. Da Silva, M. F. Nsib, Y. Arfaoui, A. Houas, J. L. Faria and C. G. Silva, “Carbon-Nanotube/ TiO2 Materials Synthesized by a One-Pot Oxidation/Hydrothermal Route for the Photocatalytic Production of Hydrogen from Biomass Derivatives”, Materials Science in Semiconductor Processing, Vol. 115, 2020."
547,Pt,TiO2,,,100,,1,nanoparticle,anatase,UV,LED,,384,0.5,Oxidation & Hydrothermal ,,0,Impregnation,,0,2.5,100,6,25,3.18,206.77,"Rao, V. N. et al., “Gram-Scale Synthesis of ZnS/NiO Core-Shell Hierarchical Nanostructures and Their Enhanced H2 Production in Crude Glycerol and Sulphide Wastewater”, Environmental Research, Vol. 199, 2021."
548,Pt,TiO2,CNT,,99,,1,nanocomposite,anatase,UV,LED,,384,0.5,Oxidation & Hydrothermal ,,0,Impregnation,,0,2.5,100,6,25,3.13,1045.50,"Rao, V. N. et al., “Gram-Scale Synthesis of ZnS/NiO Core-Shell Hierarchical Nanostructures and Their Enhanced H2 Production in Crude Glycerol and Sulphide Wastewater”, Environmental Research, Vol. 199, 2021."
549,Pt,TiO2,CNT,,95,,1,nanocomposite,anatase,UV,LED,,384,0.5,Oxidation & Hydrothermal ,,0,Impregnation,,0,2.5,100,6,25,3.08,300.75,"Rao, V. N. et al., “Gram-Scale Synthesis of ZnS/NiO Core-Shell Hierarchical Nanostructures and Their Enhanced H2 Production in Crude Glycerol and Sulphide Wastewater”, Environmental Research, Vol. 199, 2021."
550,Pt,TiO2,CNT,,90,,1,nanocomposite,anatase,UV,LED,,384,0.5,Oxidation & Hydrothermal ,,0,Impregnation,,0,2.5,100,6,25,3.05,316.42,"Rao, V. N. et al., “Gram-Scale Synthesis of ZnS/NiO Core-Shell Hierarchical Nanostructures and Their Enhanced H2 Production in Crude Glycerol and Sulphide Wastewater”, Environmental Research, Vol. 199, 2021."
551,Pt,TiO2,CNT,,80,,1,nanocomposite,anatase,UV,LED,,384,0.5,Oxidation & Hydrothermal ,,0,Impregnation,,0,2.5,100,6,25,3.02,128.45,"Rao, V. N. et al., “Gram-Scale Synthesis of ZnS/NiO Core-Shell Hierarchical Nanostructures and Their Enhanced H2 Production in Crude Glycerol and Sulphide Wastewater”, Environmental Research, Vol. 199, 2021."
552,Pt,TiO2,,,100,,1,nanoparticle,anatase-brookite,Visible,Xe,100,,0.08,,,0,Photodeposition,,0,4.5,1200,,30,,147520.00,"Herrera-Beurnio MC, López-Tenllado FJ, Hidalgo-Carrillo J, Martín-Gómez J, Estévez R, Urbano FJ, et al. Glycerol photoreforming for photocatalytic hydrogen production on binary and ternary Pt-g-C3N4-TiO2 systems: A comparative study. Catalysis Today 2024;430. https://doi.org/10.1016/j.cattod.2024.114548."
553,Pt,TiO2,,,100,,0.5,nanoparticle,anatase-brookite,Visible,Xe,100,,0.08,,,0,Photodeposition,,0,4.5,1200,,30,,160850.00,"Herrera-Beurnio MC, López-Tenllado FJ, Hidalgo-Carrillo J, Martín-Gómez J, Estévez R, Urbano FJ, et al. Glycerol photoreforming for photocatalytic hydrogen production on binary and ternary Pt-g-C3N4-TiO2 systems: A comparative study. Catalysis Today 2024;430. https://doi.org/10.1016/j.cattod.2024.114548."
554,Pt,TiO2,,,100,,0.1,nanoparticle,anatase-brookite,Visible,Xe,100,,0.08,,,0,Photodeposition,,0,4.5,1200,,30,,149790.00,"Herrera-Beurnio MC, López-Tenllado FJ, Hidalgo-Carrillo J, Martín-Gómez J, Estévez R, Urbano FJ, et al. Glycerol photoreforming for photocatalytic hydrogen production on binary and ternary Pt-g-C3N4-TiO2 systems: A comparative study. Catalysis Today 2024;430. https://doi.org/10.1016/j.cattod.2024.114548."
555,Pt,TiO2,,,100,,0.1,nanoparticle,anatase-brookite,Visible,Xe,100,,0.08,,,0,Sol-gel,400,2,4.5,1200,,30,,58227.00,"Herrera-Beurnio MC, López-Tenllado FJ, Hidalgo-Carrillo J, Martín-Gómez J, Estévez R, Urbano FJ, et al. Glycerol photoreforming for photocatalytic hydrogen production on binary and ternary Pt-g-C3N4-TiO2 systems: A comparative study. Catalysis Today 2024;430. https://doi.org/10.1016/j.cattod.2024.114548."
556,Pt,TiO2,,,100,,0.5,nanoparticle,anatase-brookite,Visible,Xe,100,,0.08,,,0,Sol-gel,400,2,4.5,1200,,30,,41281.00,"Herrera-Beurnio MC, López-Tenllado FJ, Hidalgo-Carrillo J, Martín-Gómez J, Estévez R, Urbano FJ, et al. Glycerol photoreforming for photocatalytic hydrogen production on binary and ternary Pt-g-C3N4-TiO2 systems: A comparative study. Catalysis Today 2024;430. https://doi.org/10.1016/j.cattod.2024.114548."
557,Pt,TiO2,,,100,,1,nanoparticle,anatase-brookite,Visible,Xe,100,,0.08,,,0,Sol-gel,400,2,4.5,1200,,30,,19212.00,"Herrera-Beurnio MC, López-Tenllado FJ, Hidalgo-Carrillo J, Martín-Gómez J, Estévez R, Urbano FJ, et al. Glycerol photoreforming for photocatalytic hydrogen production on binary and ternary Pt-g-C3N4-TiO2 systems: A comparative study. Catalysis Today 2024;430. https://doi.org/10.1016/j.cattod.2024.114548."
558,Pt,TiO2,,,100,,1,nanoparticle,anatase-brookite,Visible,Xe,100,,0.97,,,0,Photodeposition,,0,4.5,1200,,30,,18960.00,"Herrera-Beurnio MC, López-Tenllado FJ, Hidalgo-Carrillo J, Martín-Gómez J, Estévez R, Urbano FJ, et al. Glycerol photoreforming for photocatalytic hydrogen production on binary and ternary Pt-g-C3N4-TiO2 systems: A comparative study. Catalysis Today 2024;430. https://doi.org/10.1016/j.cattod.2024.114548."
559,Pt,TiO2,,,100,,1,nanoparticle,anatase-brookite,Visible,Xe,100,,0.17,,,0,Photodeposition,,0,4.5,1200,,30,,76280.00,"Herrera-Beurnio MC, López-Tenllado FJ, Hidalgo-Carrillo J, Martín-Gómez J, Estévez R, Urbano FJ, et al. Glycerol photoreforming for photocatalytic hydrogen production on binary and ternary Pt-g-C3N4-TiO2 systems: A comparative study. Catalysis Today 2024;430. https://doi.org/10.1016/j.cattod.2024.114548."
560,Pt,TiO2,,,100,,1,nanoparticle,anatase-brookite,Visible,Xe,100,,0.25,,,0,Photodeposition,,0,4.5,1200,,30,,269120.00,"Herrera-Beurnio MC, López-Tenllado FJ, Hidalgo-Carrillo J, Martín-Gómez J, Estévez R, Urbano FJ, et al. Glycerol photoreforming for photocatalytic hydrogen production on binary and ternary Pt-g-C3N4-TiO2 systems: A comparative study. Catalysis Today 2024;430. https://doi.org/10.1016/j.cattod.2024.114548."
561,Pt,BiWO6,,,100,,1,nanoparticle,,Visible,Xe,300,,0.5,Hydrothermal,,0,Hydrothermal,,0,5,50,0,25,,72.00,"Suhag MH, Tateishi I, Furukawa M, Katsumata H, Khatun A, Kaneco S. Photocatalytic Biohydrogen Production Using ZnO from Aqueous Glycerol Solution with Aid of Simultaneous Cu Deposition. Journal of Composites Science 2023;7. https://doi.org/10.3390/jcs7090361."
562,Pt,TiO2,g-C3N4,,,50,0.5,nanoparticle,,UV,,,365,1,,,0,sol-gel,,0,10,10,,50,2.8,18800.00,"Herrera-Beurnio MC, López-Tenllado FJ, Hidalgo-Carrillo J, Martín-Gómez J, Estévez R, Urbano FJ, et al. Glycerol photoreforming for photocatalytic hydrogen production on binary and ternary Pt-g-C3N4-TiO2 systems: A comparative study. Catalysis Today 2024;430. https://doi.org/10.1016/j.cattod.2024.114548."
563,Pt,TiO2,,,100,,0.5,nanoparticle,,UV,,,365,1,,,0,,,0,10,10,,50,3.1,27500.00,"Herrera-Beurnio MC, López-Tenllado FJ, Hidalgo-Carrillo J, Martín-Gómez J, Estévez R, Urbano FJ, et al. Glycerol photoreforming for photocatalytic hydrogen production on binary and ternary Pt-g-C3N4-TiO2 systems: A comparative study. Catalysis Today 2024;430. https://doi.org/10.1016/j.cattod.2024.114548."
564,Pt,TiO2,g-C3N4,,,50,0.5,nanoparticle,,Visible,,,450,1,,,0,sol-gel,,0,10,10,,50,2.8,840.00,"Herrera-Beurnio MC, López-Tenllado FJ, Hidalgo-Carrillo J, Martín-Gómez J, Estévez R, Urbano FJ, et al. Glycerol photoreforming for photocatalytic hydrogen production on binary and ternary Pt-g-C3N4-TiO2 systems: A comparative study. Catalysis Today 2024;430. https://doi.org/10.1016/j.cattod.2024.114548."
565,Pt,g-C3N4,,,100,,0.5,nanoparticle,,Visible,,,450,1,,,0,,,0,10,10,,50,2.8,540.00,"Herrera-Beurnio MC, López-Tenllado FJ, Hidalgo-Carrillo J, Martín-Gómez J, Estévez R, Urbano FJ, et al. Glycerol photoreforming for photocatalytic hydrogen production on binary and ternary Pt-g-C3N4-TiO2 systems: A comparative study. Catalysis Today 2024;430. https://doi.org/10.1016/j.cattod.2024.114548."
566,Pt,TiO2,Mesoporous Carbon,,18.4,81.6,1.29,nanocomposite,anatase-rutile,Visible,,,,,,,0,,,0,10,,7.4,,3,26083.33,"Escamilla-Mejía JC, Hidalgo-Carrillo J, Martín-Gómez J, López-Tenllado FJ, Estévez-Toledano RC, Marinas A, et al. Pt Preferential incorporation onto TiO2 IN TiO2-carbon composites for hydrogen production from glycerol photoreforming. Catalysis Today 2023;413–415. https://doi.org/10.1016/j.cattod.2022.11.004."
567,Pt,TiO2,,,100,,0.44,nanoparticle,anatase-rutile,Visible,,,,,,,0,,,0,10,,3.6,,3.1,22666.67,"Escamilla-Mejía JC, Hidalgo-Carrillo J, Martín-Gómez J, López-Tenllado FJ, Estévez-Toledano RC, Marinas A, et al. Pt Preferential incorporation onto TiO2 IN TiO2-carbon composites for hydrogen production from glycerol photoreforming. Catalysis Today 2023;413–415. https://doi.org/10.1016/j.cattod.2022.11.004."
568,Pt,TiO2,,,100,,0.3,nanoparticle,anatase-rutile,Visible,Xe,300,,1,,,0,Photodeposition,,0,10,25,,,,8600.00,"Oliveira MMR de, Sousa EJR, Silva AMP da, Araújo R dos S, Salgado BCB. Construction of photocatalytic plates for hydrogen production from photoreforming of glycerol. International Journal of Hydrogen Energy 2023;48. https://doi.org/10.1016/j.ijhydene.2023.04.110"
569,Pt,ZnIn2S4,BiOCl,,,4,0.06,nanosheets,,Visible,Xe,1000,,1.5,,,0,Photodeposition,,0,5,10,,40,,674.00,"Cavdar O, Baluk M, Malankowska A, Żak A, Lisowski W, Klimczuk T, et al. Photocatalytic hydrogen evolution from glycerol-water mixture under visible light over zinc indium sulfide (ZnIn2S4) nanosheets grown on bismuth oxychloride (BiOCl) microplates. Journal of Colloid and Interface Science 2023;640. https://doi.org/10.1016/j.jcis.2023.02.129"
570,Pt,ZnIn2S4,BiOCl,,,4,0.5,nanosheets,,Visible,Xe,1000,,1.5,,,0,Photodeposition,,0,5,10,,40,,503.00,"Cavdar O, Baluk M, Malankowska A, Żak A, Lisowski W, Klimczuk T, et al. Photocatalytic hydrogen evolution from glycerol-water mixture under visible light over zinc indium sulfide (ZnIn2S4) nanosheets grown on bismuth oxychloride (BiOCl) microplates. Journal of Colloid and Interface Science 2023;640. https://doi.org/10.1016/j.jcis.2023.02.129"
571,Pt,ZnIn2S4,BiOCl,,,4,1,nanosheets,,Visible,Xe,1000,,1.5,,,0,Photodeposition,,0,5,10,,40,,498.00,"Cavdar O, Baluk M, Malankowska A, Żak A, Lisowski W, Klimczuk T, et al. Photocatalytic hydrogen evolution from glycerol-water mixture under visible light over zinc indium sulfide (ZnIn2S4) nanosheets grown on bismuth oxychloride (BiOCl) microplates. Journal of Colloid and Interface Science 2023;640. https://doi.org/10.1016/j.jcis.2023.02.129"
572,Pt,ZnIn2S4,BiOCl,,,4,2,nanosheets,,Visible,Xe,1000,,1.5,,,0,Photodeposition,,0,5,10,,40,,511.00,"Cavdar O, Baluk M, Malankowska A, Żak A, Lisowski W, Klimczuk T, et al. Photocatalytic hydrogen evolution from glycerol-water mixture under visible light over zinc indium sulfide (ZnIn2S4) nanosheets grown on bismuth oxychloride (BiOCl) microplates. Journal of Colloid and Interface Science 2023;640. https://doi.org/10.1016/j.jcis.2023.02.129"
573,Pt,ZnIn2S4,BiOCl,,,4,3,nanosheets,,Visible,Xe,1000,,1.5,,,0,Photodeposition,,0,5,10,,40,,174.00,"Cavdar O, Baluk M, Malankowska A, Żak A, Lisowski W, Klimczuk T, et al. Photocatalytic hydrogen evolution from glycerol-water mixture under visible light over zinc indium sulfide (ZnIn2S4) nanosheets grown on bismuth oxychloride (BiOCl) microplates. Journal of Colloid and Interface Science 2023;640. https://doi.org/10.1016/j.jcis.2023.02.129"
574,Pt,ZnIn2S4,,,100,,0.06,nanosheets,,Visible,Xe,1000,,1.5,,,0,Photodeposition,,0,5,10,,40,,384.00,"Cavdar O, Baluk M, Malankowska A, Żak A, Lisowski W, Klimczuk T, et al. Photocatalytic hydrogen evolution from glycerol-water mixture under visible light over zinc indium sulfide (ZnIn2S4) nanosheets grown on bismuth oxychloride (BiOCl) microplates. Journal of Colloid and Interface Science 2023;640. https://doi.org/10.1016/j.jcis.2023.02.129"
575,Pt,WO3,CuMn2O4,,,4,0.5,nanocomposite,,Visible,Xe,500,,1,,,0,sol-gel,,0,10,200,,,2.41,962.63,"Soha M. Albukhari, L.A. Al-Hajji, Adel A. Ismail,Construction of n-n heterojunction copper manganese spinel/mesoporous WO3 photocatalyst for efficient H2 evolution rate from aqueous glycerol,Renewable Energy,Volume 228,2024,120649"
576,Pt,WO3,CuMn2O4,,,8,0.5,nanocomposite,,Visible,Xe,500,,1,,,0,sol-gel,,0,10,200,,,2.22,1921.80,"Soha M. Albukhari, L.A. Al-Hajji, Adel A. Ismail,Construction of n-n heterojunction copper manganese spinel/mesoporous WO3 photocatalyst for efficient H2 evolution rate from aqueous glycerol,Renewable Energy,Volume 228,2024,120649"
577,Pt,WO3,CuMn2O4,,,12,0.5,nanocomposite,,Visible,Xe,500,,1,,,0,sol-gel,,0,10,200,,,2.14,2856.60,"Soha M. Albukhari, L.A. Al-Hajji, Adel A. Ismail,Construction of n-n heterojunction copper manganese spinel/mesoporous WO3 photocatalyst for efficient H2 evolution rate from aqueous glycerol,Renewable Energy,Volume 228,2024,120649"
578,Pt,WO3,CuMn2O4,,,16,0.5,nanocomposite,,Visible,Xe,500,,1,,,0,sol-gel,,0,10,200,,,2.13,2871.40,"Soha M. Albukhari, L.A. Al-Hajji, Adel A. Ismail,Construction of n-n heterojunction copper manganese spinel/mesoporous WO3 photocatalyst for efficient H2 evolution rate from aqueous glycerol,Renewable Energy,Volume 228,2024,120649"
579,Pt,WO3,CuMn2O4,,,12,0.5,nanocomposite,,Visible,Xe,500,,0.6,,,0,sol-gel,,0,10,200,,,2.14,1713.60,"Soha M. Albukhari, L.A. Al-Hajji, Adel A. Ismail,Construction of n-n heterojunction copper manganese spinel/mesoporous WO3 photocatalyst for efficient H2 evolution rate from aqueous glycerol,Renewable Energy,Volume 228,2024,120649"
580,Pt,WO3,CuMn2O4,,,12,0.5,nanocomposite,,Visible,Xe,500,,2.4,,,0,sol-gel,,0,10,200,,,2.14,3427.20,"Soha M. Albukhari, L.A. Al-Hajji, Adel A. Ismail,Construction of n-n heterojunction copper manganese spinel/mesoporous WO3 photocatalyst for efficient H2 evolution rate from aqueous glycerol,Renewable Energy,Volume 228,2024,120649"
581,Pt,WO3,CuMn2O4,,,12,0.5,nanocomposite,,Visible,Xe,500,,3,,,0,sol-gel,,0,10,200,,,2.14,3141.60,"Soha M. Albukhari, L.A. Al-Hajji, Adel A. Ismail,Construction of n-n heterojunction copper manganese spinel/mesoporous WO3 photocatalyst for efficient H2 evolution rate from aqueous glycerol,Renewable Energy,Volume 228,2024,120649"
582,Pt,MoO3,,,100,,0.5,nanoparticle,,Visible,Xe,500,,1,,,0,,,0,10,200,,,3.08,73.23,"Alsheheri SZ, Ismail AA. Novel mesoporous Pt@n-AgI/n-α-MoO3 ternary nanocomposite for enhanced hydrogen production from glycerol under visible illumination. Ceramics International 2024;50. https://doi.org/10.1016/j.ceramint.2023.10.144"
583,Pt,MoO3,AgI,,,3,0.5,nanocomposite,,Visible,Xe,500,,1,,,0,,,0,10,200,,,2.95,1119.30,"Alsheheri SZ, Ismail AA. Novel mesoporous Pt@n-AgI/n-α-MoO3 ternary nanocomposite for enhanced hydrogen production from glycerol under visible illumination. Ceramics International 2024;50. https://doi.org/10.1016/j.ceramint.2023.10.144"
584,Pt,MoO3,AgI,,,6,0.5,nanocomposite,,Visible,Xe,500,,1,,,0,,,0,10,200,,,2.88,1605.30,"Alsheheri SZ, Ismail AA. Novel mesoporous Pt@n-AgI/n-α-MoO3 ternary nanocomposite for enhanced hydrogen production from glycerol under visible illumination. Ceramics International 2024;50. https://doi.org/10.1016/j.ceramint.2023.10.144"
585,Pt,MoO3,AgI,,,9,0.5,nanocomposite,,Visible,Xe,500,,1,,,0,,,0,10,200,,,2.82,2521.80,"Alsheheri SZ, Ismail AA. Novel mesoporous Pt@n-AgI/n-α-MoO3 ternary nanocomposite for enhanced hydrogen production from glycerol under visible illumination. Ceramics International 2024;50. https://doi.org/10.1016/j.ceramint.2023.10.144"
586,Pt,MoO3,AgI,,,12,0.5,nanocomposite,,Visible,Xe,500,,1,,,0,,,0,10,200,,,2.81,2256.30,"Alsheheri SZ, Ismail AA. Novel mesoporous Pt@n-AgI/n-α-MoO3 ternary nanocomposite for enhanced hydrogen production from glycerol under visible illumination. Ceramics International 2024;50. https://doi.org/10.1016/j.ceramint.2023.10.144"
587,Pt,MoO3,AgI,,,9,0.5,nanocomposite,,Visible,Xe,500,,0.5,,,0,,,0,10,200,,,2.82,1875.00,"Alsheheri SZ, Ismail AA. Novel mesoporous Pt@n-AgI/n-α-MoO3 ternary nanocomposite for enhanced hydrogen production from glycerol under visible illumination. Ceramics International 2024;50. https://doi.org/10.1016/j.ceramint.2023.10.144"
588,Pt,MoO3,AgI,,,9,0.5,nanocomposite,,Visible,Xe,500,,2.5,,,0,,,0,10,200,,,2.82,3123.00,"Alsheheri SZ, Ismail AA. Novel mesoporous Pt@n-AgI/n-α-MoO3 ternary nanocomposite for enhanced hydrogen production from glycerol under visible illumination. Ceramics International 2024;50. https://doi.org/10.1016/j.ceramint.2023.10.144"
589,Pt,MoO3,AgI,,,9,0.5,nanocomposite,,Visible,Xe,500,,3,,,0,,,0,10,200,,,2.82,3052.70,"Alsheheri SZ, Ismail AA. Novel mesoporous Pt@n-AgI/n-α-MoO3 ternary nanocomposite for enhanced hydrogen production from glycerol under visible illumination. Ceramics International 2024;50. https://doi.org/10.1016/j.ceramint.2023.10.144"
590,Pt,TiO2,,,100,,1,nanocomposite,anatase,Visible,Hg-Xe,450,,,sol-gel,,0,,,0,10,50,,,,235500.00,"Jayachitra S, Mahendiran D, Ravi P, Murugan P, Sathish M. Highly conductive NiSe2 nanoparticle as a co-catalyst over TiO2 for enhanced photocatalytic hydrogen production. Applied Catalysis B: Environmental 2022;307. https://doi.org/10.1016/j.apcatb.2022.121168"
591,SnCl2,CdS,,,100,,0,nanoparticle,,Visible,Xe,350,420,0.33,,,0,solvent thermal process,,0,0.19,67,7,,2.73,70.98,"Kadi, M. W. and R. M. Mohamed, “Pt-Decorated CuO Nanosheets and Their Application in the Visible Light Photocatalytic Water Splitting Reaction”, Applied Nanoscience, Vol. 10, No. 11, pp. 4291-4298, 2020."
592,SnCl2,CdS,,,100,,0.44,nanoparticle,,Visible,Xe,350,420,0.33,,,0,solvent thermal process,,0,0.19,67,7,,,371.60,"Kadi, M. W. and R. M. Mohamed, “Pt-Decorated CuO Nanosheets and Their Application in the Visible Light Photocatalytic Water Splitting Reaction”, Applied Nanoscience, Vol. 10, No. 11, pp. 4291-4298, 2020."
593,SnCl2,CdS,,,100,,0.89,nanoparticle,,Visible,Xe,350,420,0.33,,,0,solvent thermal process,,0,0.19,67,7,,,1610.00,"Kadi, M. W. and R. M. Mohamed, “Pt-Decorated CuO Nanosheets and Their Application in the Visible Light Photocatalytic Water Splitting Reaction”, Applied Nanoscience, Vol. 10, No. 11, pp. 4291-4298, 2020."
594,SnCl2,CdS,,,100,,1.79,nanoparticle,,Visible,Xe,350,420,0.33,,,0,solvent thermal process,,0,0.19,67,7,,,655.50,"Kadi, M. W. and R. M. Mohamed, “Pt-Decorated CuO Nanosheets and Their Application in the Visible Light Photocatalytic Water Splitting Reaction”, Applied Nanoscience, Vol. 10, No. 11, pp. 4291-4298, 2020."
595,SnCl2,CdS,,,100,,3.59,nanoparticle,,Visible,Xe,350,420,0.33,,,0,solvent thermal process,,0,0.19,67,7,,,296.45,"Kadi, M. W. and R. M. Mohamed, “Pt-Decorated CuO Nanosheets and Their Application in the Visible Light Photocatalytic Water Splitting Reaction”, Applied Nanoscience, Vol. 10, No. 11, pp. 4291-4298, 2020."
596,,TiO2,g-C3N4,Montmorillonite,50,10,,nanocomposite,anatase,Visible,Xe,35,,0.38,hydrothermal,,0,sol-gel,400,3,5,130,,25,,1120.00,"Seadira, T. W. P, S. J. Baloyi, C. M. Masuku and M. S. Scurrell, “Solar Photocatalytic Hydrogen Production from Glycerol Reforming Using Ternary Cu/THS/Graphene”, in Conference of the South African Advanced Materials Initiative, Vanderbijlpark, South Africa, 2020. "
597,,TiO2,g-C3N4,Montmorillonite,50,10,,nanocomposite,anatase,Visible,Xe,35,,0.77,hydrothermal,,0,sol-gel,400,3,5,130,,25,,1221.60,"Seadira, T. W. P, S. J. Baloyi, C. M. Masuku and M. S. Scurrell, “Solar Photocatalytic Hydrogen Production from Glycerol Reforming Using Ternary Cu/THS/Graphene”, in Conference of the South African Advanced Materials Initiative, Vanderbijlpark, South Africa, 2020. "
598,,TiO2,g-C3N4,Montmorillonite,50,10,,nanocomposite,anatase,Visible,Xe,35,,1.15,hydrothermal,,0,sol-gel,400,3,5,130,,25,,1748.50,"Seadira, T. W. P, S. J. Baloyi, C. M. Masuku and M. S. Scurrell, “Solar Photocatalytic Hydrogen Production from Glycerol Reforming Using Ternary Cu/THS/Graphene”, in Conference of the South African Advanced Materials Initiative, Vanderbijlpark, South Africa, 2020. "
599,,TiO2,g-C3N4,Montmorillonite,50,10,,nanocomposite,anatase,Visible,Xe,35,,1.54,hydrothermal,,0,sol-gel,400,3,5,130,,25,,2213.00,"Seadira, T. W. P, S. J. Baloyi, C. M. Masuku and M. S. Scurrell, “Solar Photocatalytic Hydrogen Production from Glycerol Reforming Using Ternary Cu/THS/Graphene”, in Conference of the South African Advanced Materials Initiative, Vanderbijlpark, South Africa, 2020. "
600,,TiO2,g-C3N4,Montmorillonite,50,10,,nanocomposite,anatase,Visible,Xe,35,,1.15,hydrothermal,,0,sol-gel,400,3,5,130,2,25,,255.00,"Seadira, T. W. P, S. J. Baloyi, C. M. Masuku and M. S. Scurrell, “Solar Photocatalytic Hydrogen Production from Glycerol Reforming Using Ternary Cu/THS/Graphene”, in Conference of the South African Advanced Materials Initiative, Vanderbijlpark, South Africa, 2020. "
601,,TiO2,g-C3N4,Montmorillonite,50,10,,nanocomposite,anatase,Visible,Xe,35,,1.15,hydrothermal,,0,sol-gel,400,3,5,130,4,25,,558.40,"Seadira, T. W. P, S. J. Baloyi, C. M. Masuku and M. S. Scurrell, “Solar Photocatalytic Hydrogen Production from Glycerol Reforming Using Ternary Cu/THS/Graphene”, in Conference of the South African Advanced Materials Initiative, Vanderbijlpark, South Africa, 2020. "
602,,TiO2,g-C3N4,Montmorillonite,50,10,,nanocomposite,anatase,Visible,Xe,35,,1.15,hydrothermal,,0,sol-gel,400,3,5,130,7,25,,2205.90,"Seadira, T. W. P, S. J. Baloyi, C. M. Masuku and M. S. Scurrell, “Solar Photocatalytic Hydrogen Production from Glycerol Reforming Using Ternary Cu/THS/Graphene”, in Conference of the South African Advanced Materials Initiative, Vanderbijlpark, South Africa, 2020. "
603,,TiO2,g-C3N4,Montmorillonite,50,10,,nanocomposite,anatase,Visible,Xe,35,,1.15,hydrothermal,,0,sol-gel,400,3,5,130,8,25,,661.70,"Seadira, T. W. P, S. J. Baloyi, C. M. Masuku and M. S. Scurrell, “Solar Photocatalytic Hydrogen Production from Glycerol Reforming Using Ternary Cu/THS/Graphene”, in Conference of the South African Advanced Materials Initiative, Vanderbijlpark, South Africa, 2020. "
604,,TiO2,g-C3N4,Montmorillonite,50,10,,nanocomposite,anatase,Visible,Xe,35,,1.15,hydrothermal,,0,sol-gel,400,3,5,130,11,25,,198.50,"Seadira, T. W. P, S. J. Baloyi, C. M. Masuku and M. S. Scurrell, “Solar Photocatalytic Hydrogen Production from Glycerol Reforming Using Ternary Cu/THS/Graphene”, in Conference of the South African Advanced Materials Initiative, Vanderbijlpark, South Africa, 2020. "
605,,ZnO,ZnS,PdS,76,10,,nanocomposite,,UV,Hg,125,,6,water bath,,0,chemical conversion,,0,5,10,,40,3.25,238.94,"Kadi, M. W. and R. M. Mohamed, “One-Step Sol-Gel Synthesis of PbTiO3 Nanosheets and Photocatalytic Enhancement through Decoration by Platinum”, Journal of Nanoparticle Research, Vol. 22, No. 9, p. 266, 2020."
606,,ZnO,ZnS,PdS,76,10,,nanocomposite,,UV,Hg,125,,6,water bath,,0,chemical conversion,,0,5,10,,60,3.25,669.03,"Kadi, M. W. and R. M. Mohamed, “One-Step Sol-Gel Synthesis of PbTiO3 Nanosheets and Photocatalytic Enhancement through Decoration by Platinum”, Journal of Nanoparticle Research, Vol. 22, No. 9, p. 266, 2020."
607,,ZnO,ZnS,PdS,76,10,,nanocomposite,,UV,Hg,125,,6,water bath,,0,chemical conversion,,0,5,10,,80,3.25,896.02,"Kadi, M. W. and R. M. Mohamed, “One-Step Sol-Gel Synthesis of PbTiO3 Nanosheets and Photocatalytic Enhancement through Decoration by Platinum”, Journal of Nanoparticle Research, Vol. 22, No. 9, p. 266, 2020."
608,,ZnO,ZnS,PdS,76,17.7,,nanocomposite,,UV,Hg,125,,6,water bath,,0,chemical conversion,,0,5,10,,40,3.26,446.02,"Kadi, M. W. and R. M. Mohamed, “One-Step Sol-Gel Synthesis of PbTiO3 Nanosheets and Photocatalytic Enhancement through Decoration by Platinum”, Journal of Nanoparticle Research, Vol. 22, No. 9, p. 266, 2020."
609,,ZnO,ZnS,PdS,76,17.7,,nanocomposite,,UV,Hg,125,,6,water bath,,0,chemical conversion,,0,5,10,,60,3.26,931.86,"Kadi, M. W. and R. M. Mohamed, “One-Step Sol-Gel Synthesis of PbTiO3 Nanosheets and Photocatalytic Enhancement through Decoration by Platinum”, Journal of Nanoparticle Research, Vol. 22, No. 9, p. 266, 2020."
610,,ZnO,ZnS,PdS,76,17.7,,nanocomposite,,UV,Hg,125,,6,water bath,,0,chemical conversion,,0,5,10,,80,3.26,1334.10,"Kadi, M. W. and R. M. Mohamed, “One-Step Sol-Gel Synthesis of PbTiO3 Nanosheets and Photocatalytic Enhancement through Decoration by Platinum”, Journal of Nanoparticle Research, Vol. 22, No. 9, p. 266, 2020."
611,,ZnO,ZnS,PdS,76,19.4,,nanocomposite,,UV,Hg,125,,6,water bath,,0,chemical conversion,,0,5,10,,40,3.25,641.15,"Kadi, M. W. and R. M. Mohamed, “One-Step Sol-Gel Synthesis of PbTiO3 Nanosheets and Photocatalytic Enhancement through Decoration by Platinum”, Journal of Nanoparticle Research, Vol. 22, No. 9, p. 266, 2020."
612,,ZnO,ZnS,PdS,76,19.4,,nanocomposite,,UV,Hg,125,,6,water bath,,0,chemical conversion,,0,5,10,,60,3.25,1135.00,"Kadi, M. W. and R. M. Mohamed, “One-Step Sol-Gel Synthesis of PbTiO3 Nanosheets and Photocatalytic Enhancement through Decoration by Platinum”, Journal of Nanoparticle Research, Vol. 22, No. 9, p. 266, 2020."
613,,ZnO,ZnS,PdS,76,19.4,,nanocomposite,,UV,Hg,125,,6,water bath,,0,chemical conversion,,0,5,10,,80,3.25,2141.90,"Kadi, M. W. and R. M. Mohamed, “One-Step Sol-Gel Synthesis of PbTiO3 Nanosheets and Photocatalytic Enhancement through Decoration by Platinum”, Journal of Nanoparticle Research, Vol. 22, No. 9, p. 266, 2020."
614,,ZnO,ZnS,PdS,76,20.4,,nanocomposite,,UV,Hg,125,,6,water bath,,0,chemical conversion,,0,5,10,,40,3.24,354.42,"Kadi, M. W. and R. M. Mohamed, “One-Step Sol-Gel Synthesis of PbTiO3 Nanosheets and Photocatalytic Enhancement through Decoration by Platinum”, Journal of Nanoparticle Research, Vol. 22, No. 9, p. 266, 2020."
615,,ZnO,ZnS,PdS,76,20.4,,nanocomposite,,UV,Hg,125,,6,water bath,,0,chemical conversion,,0,5,10,,60,3.24,649.12,"Kadi, M. W. and R. M. Mohamed, “One-Step Sol-Gel Synthesis of PbTiO3 Nanosheets and Photocatalytic Enhancement through Decoration by Platinum”, Journal of Nanoparticle Research, Vol. 22, No. 9, p. 266, 2020."
616,,ZnO,ZnS,PdS,76,20.4,,nanocomposite,,UV,Hg,125,,6,water bath,,0,chemical conversion,,0,5,10,,80,3.24,1234.50,"Kadi, M. W. and R. M. Mohamed, “One-Step Sol-Gel Synthesis of PbTiO3 Nanosheets and Photocatalytic Enhancement through Decoration by Platinum”, Journal of Nanoparticle Research, Vol. 22, No. 9, p. 266, 2020."
617,,ZnO,ZnS,PdS,76,21,,nanocomposite,,UV,Hg,125,,6,water bath,,0,chemical conversion,,0,5,10,,40,3.22,211.06,"Kadi, M. W. and R. M. Mohamed, “One-Step Sol-Gel Synthesis of PbTiO3 Nanosheets and Photocatalytic Enhancement through Decoration by Platinum”, Journal of Nanoparticle Research, Vol. 22, No. 9, p. 266, 2020."
618,,ZnO,ZnS,PdS,76,21,,nanocomposite,,UV,Hg,125,,6,water bath,,0,chemical conversion,,0,5,10,,60,3.22,434.07,"Kadi, M. W. and R. M. Mohamed, “One-Step Sol-Gel Synthesis of PbTiO3 Nanosheets and Photocatalytic Enhancement through Decoration by Platinum”, Journal of Nanoparticle Research, Vol. 22, No. 9, p. 266, 2020."
619,,ZnO,ZnS,PdS,76,21,,nanocomposite,,UV,Hg,125,,6,water bath,,0,chemical conversion,,0,5,10,,80,3.22,696.90,"Kadi, M. W. and R. M. Mohamed, “One-Step Sol-Gel Synthesis of PbTiO3 Nanosheets and Photocatalytic Enhancement through Decoration by Platinum”, Journal of Nanoparticle Research, Vol. 22, No. 9, p. 266, 2020."
620,,ZnO,ZnS,PdS,76,10,,nanocomposite,,Visible,Xe,500,,6,water bath,,0,chemical conversion,,0,5,10,,,3.25,95.80,"Kadi, M. W. and R. M. Mohamed, “One-Step Sol-Gel Synthesis of PbTiO3 Nanosheets and Photocatalytic Enhancement through Decoration by Platinum”, Journal of Nanoparticle Research, Vol. 22, No. 9, p. 266, 2020."
621,,ZnO,ZnS,PdS,76,17.7,,nanocomposite,,Visible,Xe,500,,6,water bath,,0,chemical conversion,,0,5,10,,,3.26,149.18,"Kadi, M. W. and R. M. Mohamed, “One-Step Sol-Gel Synthesis of PbTiO3 Nanosheets and Photocatalytic Enhancement through Decoration by Platinum”, Journal of Nanoparticle Research, Vol. 22, No. 9, p. 266, 2020."
622,,ZnO,ZnS,PdS,76,19.4,,nanocomposite,,Visible,Xe,500,,6,water bath,,0,chemical conversion,,0,5,10,,,3.25,238.10,"Kadi, M. W. and R. M. Mohamed, “One-Step Sol-Gel Synthesis of PbTiO3 Nanosheets and Photocatalytic Enhancement through Decoration by Platinum”, Journal of Nanoparticle Research, Vol. 22, No. 9, p. 266, 2020."
623,,ZnO,ZnS,PdS,76,20.4,,nanocomposite,,Visible,Xe,500,,6,water bath,,0,chemical conversion,,0,5,10,,,3.24,138.23,"Kadi, M. W. and R. M. Mohamed, “One-Step Sol-Gel Synthesis of PbTiO3 Nanosheets and Photocatalytic Enhancement through Decoration by Platinum”, Journal of Nanoparticle Research, Vol. 22, No. 9, p. 266, 2020."
624,,ZnO,ZnS,PdS,76,21,,nanocomposite,,Visible,Xe,500,,6,water bath,,0,chemical conversion,,0,5,10,,,3.22,79.38,"Kadi, M. W. and R. M. Mohamed, “One-Step Sol-Gel Synthesis of PbTiO3 Nanosheets and Photocatalytic Enhancement through Decoration by Platinum”, Journal of Nanoparticle Research, Vol. 22, No. 9, p. 266, 2020."
625,,TiO2,CuFe2O4,rGO,67,30,,nanocomposite,anatase,Visible,Xe,250,,0.1,hydrolysis,400,2,Impregnation,400,2,5.2,50,,,1.51,35981.00,"Sadanandam, G., L. Zhang and M. S. Scurrell, “Enhanced Photocatalytic Hydrogen Formation over Fe-Loaded TiO2 and g-C3N4 Composites from Mixed Glycerol and Water by Solar Irradiation”, Journal of Renewable and Sustainable Energy, Vol. 10, No. 3, 2018."
626,,TiO2,g-C3N4,rGO,67,30,,nanocomposite,anatase,Visible,Xe,250,,0.2,hydrolysis,400,2,Impregnation,400,1,5.2,50,,,2.56,23143.00,"Sadanandam, G., L. Zhang and M. S. Scurrell, “Enhanced Photocatalytic Hydrogen Formation over Fe-Loaded TiO2 and g-C3N4 Composites from Mixed Glycerol and Water by Solar Irradiation”, Journal of Renewable and Sustainable Energy, Vol. 10, No. 3, 2018."
627,,TiO2,Ag2O,GO,92,3,,nanocomposite,anatase-rutile,UV,Hg,400,,0.1,Hydrothermal,,0,sonication,,0,5,50,,25,,10000.00,"Chen, W. T., A. G. Dosado, A. Chan, D. S. Waterhouse and G. I. N. Waterhouse, “Highly Reactive Anatase Nanorod Photocatalysts Synthesized by Calcination of Hydrogen Titanate Nanotubes: Effect of Calcination Conditions on Photocatalytic Performance for Aqueous Dye Degradation and H2 Production in Alcohol-Water Mixtures”, Applied Catalysis A: General, Vol. 565, pp. 98-118, 2018."
628,,TiO2,Ag2O,rGO,92,3,,nanocomposite,anatase-rutile,UV,Hg,400,,0.1,Hydrothermal,,0,sonication,,0,5,50,,25,,12100.00,"Bastos, S. A. L., P. A. L. Lopes, F. N. Santos and L. A. Silva, “Experimental Design as a Tool to Study the Reaction Parameters in Hydrogen Production from Photoinduced Reforming of Glycerol over CdS Photocatalyst”, International Journal of Hydrogen Energy, Vol. 39, No. 27, pp. 14588-14595, 2014."
629,,TiO2,In0.5WO3,rGO,97.5,2,,nanocomposite,anatase-brookite,Visible,Xe,300,400,0.1,,,0,Impregnation,450,2,5,50,7,25,3.02,304.98,"Mkhalid, I. A., “Hydrogen Evolution over Sol-Gel Prepared Visible-Light-Responsive Ag2O/SrAl2O4/CNT Ternary Photocatalyst”, Ceramics International, Vol. 48, No. 2, pp. 1542-1549, 2022."
630,,TiO2,In0.5WO3,rGO,97,2,,nanocomposite,anatase-brookite,Visible,Xe,300,400,0.1,,,0,Impregnation,450,2,5,50,7,25,,223.60,"Mkhalid, I. A., “Hydrogen Evolution over Sol-Gel Prepared Visible-Light-Responsive Ag2O/SrAl2O4/CNT Ternary Photocatalyst”, Ceramics International, Vol. 48, No. 2, pp. 1542-1549, 2022."
631,,TiO2,In0.5WO3,rGO,96,2,,nanocomposite,anatase-brookite,Visible,Xe,300,400,0.1,,,0,Impregnation,450,2,5,50,7,25,,190.30,"Mkhalid, I. A., “Hydrogen Evolution over Sol-Gel Prepared Visible-Light-Responsive Ag2O/SrAl2O4/CNT Ternary Photocatalyst”, Ceramics International, Vol. 48, No. 2, pp. 1542-1549, 2022."
632,,TiO2,In0.5WO3,rGO,95,2,,nanocomposite,anatase-brookite,Visible,Xe,300,400,0.1,,,0,Impregnation,450,2,5,50,7,25,,159.70,"Mkhalid, I. A., “Hydrogen Evolution over Sol-Gel Prepared Visible-Light-Responsive Ag2O/SrAl2O4/CNT Ternary Photocatalyst”, Ceramics International, Vol. 48, No. 2, pp. 1542-1549, 2022."
633,,TiO2,NiO,CuO,95,4.5,,nanoparticle,anatase,Visible,,,,0.4,sol-gel,450,2,uniform loading,,0,0.02,50,,,,19200.00,"Reddy, N. R., M. M. Kumari, K. K. Cheralathan and M. V. Shankar, “Enhanced Photocatalytic Hydrogen Production Activity of Noble Metal Free MWCNT-TiO2 Nanocomposites”, International Journal of Hydrogen Energy, Vol. 43, No. 8, pp. 4036-4043, 2018."
634,,TiO2,NiO,CuO,90,9,,nanoparticle,anatase,Visible,,,,0.4,sol-gel,450,2,uniform loading,,0,0.02,50,6.7,,,26100.00,"Reddy, N. R., M. M. Kumari, K. K. Cheralathan and M. V. Shankar, “Enhanced Photocatalytic Hydrogen Production Activity of Noble Metal Free MWCNT-TiO2 Nanocomposites”, International Journal of Hydrogen Energy, Vol. 43, No. 8, pp. 4036-4043, 2018."
