Repository: PaLaKsIbBaL/Photocatalytic-H2

# Photocatalytic H₂ Production Rate Prediction

A stacked ensemble (CatBoost + Random Forest + XGBoost) that predicts photocatalytic hydrogen production rate from reaction and catalyst design variables, trained on 909 experiments aggregated from 119 literature sources. Includes SHAP-based interpretability to identify the dominant physical/chemical drivers of H₂ yield.

**R² = 0.776 | MSE reduced 32% vs. best single baseline model**

---

## Overview

Photocatalytic hydrogen evolution is a promising route to clean H₂ production, but identifying effective catalyst/reaction-condition combinations experimentally is slow and expensive.

File: 2. s excel.xlsm - Data.csv (part 7 of 9)
Exp,Cocatalyst 1,Semiconductor 1,Semiconductor 2,Semiconductor 3,Semiconductor 1 %,Semiconductor 2 %,Co-Catalyst wt,Form,Structure,Light,Light Source,Power (W),Filter (nm),Photocatalyst load (g/L),Preparation of Semiconductor,Semiconductor Calcination Temp©,Semiconductor Calcination Time (h),Preparation of Photocatalyst,Photocatalyst Calcination Temp ©,Photocatalyst Calcination Time (h),Glycerol Concentration (v%),Solution Volume (ml),pH,Reaction Temp (C),Bandgap (eV),H2vproduction rate(micromol/g.h),Reference
635,,TiO2,NiO,CuO,85,13.5,,nanoparticle,anatase,Visible,,,,0.4,sol-gel,450,2,uniform loading,,0,0.02,50,,,,24300.00,"Reddy, N. R., M. M. Kumari, K. K. Cheralathan and M. V. Shankar, “Enhanced Photocatalytic Hydrogen Production Activity of Noble Metal Free MWCNT-TiO2 Nanocomposites”, International Journal of Hydrogen Energy, Vol. 43, No. 8, pp. 4036-4043, 2018."
636,,TiO2,NiO,CuO,90,8,,nanoparticle,anatase,Visible,,,,0.4,sol-gel,450,2,uniform loading,,0,0.02,50,,,,17600.00,"Reddy, N. R., M. M. Kumari, K. K. Cheralathan and M. V. Shankar, “Enhanced Photocatalytic Hydrogen Production Activity of Noble Metal Free MWCNT-TiO2 Nanocomposites”, International Journal of Hydrogen Energy, Vol. 43, No. 8, pp. 4036-4043, 2018."
637,,TiO2,NiO,CuO,85,12,,nanoparticle,anatase,Visible,,,,0.4,sol-gel,450,2,uniform loading,,0,0.02,50,,,,16200.00,"Reddy, N. R., M. M. Kumari, K. K. Cheralathan and M. V. Shankar, “Enhanced Photocatalytic Hydrogen Production Activity of Noble Metal Free MWCNT-TiO2 Nanocomposites”, International Journal of Hydrogen Energy, Vol. 43, No. 8, pp. 4036-4043, 2018."
638,,TiO2,NiO,CuO,90,9,,nanoparticle,anatase,Visible,,,,0.4,sol-gel,450,2,uniform loading,,0,1,50,,,,19841.00,"Reddy, N. R., M. M. Kumari, K. K. Cheralathan and M. V. Shankar, “Enhanced Photocatalytic Hydrogen Production Activity of Noble Metal Free MWCNT-TiO2 Nanocomposites”, International Journal of Hydrogen Energy, Vol. 43, No. 8, pp. 4036-4043, 2018."
639,,TiO2,NiO,CuO,90,9,,nanoparticle,anatase,Visible,,,,0.4,sol-gel,450,2,uniform loading,,0,3,50,,,,22932.00,"Reddy, N. R., M. M. Kumari, K. K. Cheralathan and M. V. Shankar, “Enhanced Photocatalytic Hydrogen Production Activity of Noble Metal Free MWCNT-TiO2 Nanocomposites”, International Journal of Hydrogen Energy, Vol. 43, No. 8, pp. 4036-4043, 2018."
640,,TiO2,NiO,CuO,90,9,,nanoparticle,anatase,Visible,,,,0.4,sol-gel,450,2,uniform loading,,0,5,50,,,,26326.00,"Reddy, N. R., M. M. Kumari, K. K. Cheralathan and M. V. Shankar, “Enhanced Photocatalytic Hydrogen Production Activity of Noble Metal Free MWCNT-TiO2 Nanocomposites”, International Journal of Hydrogen Energy, Vol. 43, No. 8, pp. 4036-4043, 2018."
641,,TiO2,NiO,CuO,90,9,,nanoparticle,anatase,Visible,,,,0.4,sol-gel,450,2,uniform loading,,0,7,50,,,,26235.00,"Reddy, N. R., M. M. Kumari, K. K. Cheralathan and M. V. Shankar, “Enhanced Photocatalytic Hydrogen Production Activity of Noble Metal Free MWCNT-TiO2 Nanocomposites”, International Journal of Hydrogen Energy, Vol. 43, No. 8, pp. 4036-4043, 2018."
642,,TiO2,NiO,CuO,90,9,,nanoparticle,anatase,Visible,,,,0.4,sol-gel,450,2,uniform loading,,0,9,50,,,,25007.00,"Reddy, N. R., M. M. Kumari, K. K. Cheralathan and M. V. Shankar, “Enhanced Photocatalytic Hydrogen Production Activity of Noble Metal Free MWCNT-TiO2 Nanocomposites”, International Journal of Hydrogen Energy, Vol. 43, No. 8, pp. 4036-4043, 2018."
643,,TiO2,NiO,CuO,90,9,,nanoparticle,anatase,Visible,,,,0.4,sol-gel,450,2,uniform loading,,0,0.02,50,4,,,20120.00,"Reddy, N. R., M. M. Kumari, K. K. Cheralathan and M. V. Shankar, “Enhanced Photocatalytic Hydrogen Production Activity of Noble Metal Free MWCNT-TiO2 Nanocomposites”, International Journal of Hydrogen Energy, Vol. 43, No. 8, pp. 4036-4043, 2018."
644,,TiO2,NiO,CuO,90,9,,nanoparticle,anatase,Visible,,,,0.4,sol-gel,450,2,uniform loading,,0,0.02,50,6,,,22027.00,"Reddy, N. R., M. M. Kumari, K. K. Cheralathan and M. V. Shankar, “Enhanced Photocatalytic Hydrogen Production Activity of Noble Metal Free MWCNT-TiO2 Nanocomposites”, International Journal of Hydrogen Energy, Vol. 43, No. 8, pp. 4036-4043, 2018."
645,,TiO2,NiO,CuO,90,9,,nanoparticle,anatase,Visible,,,,0.4,sol-gel,450,2,uniform loading,,0,0.02,50,7,,,25011.00,"Reddy, N. R., M. M. Kumari, K. K. Cheralathan and M. V. Shankar, “Enhanced Photocatalytic Hydrogen Production Activity of Noble Metal Free MWCNT-TiO2 Nanocomposites”, International Journal of Hydrogen Energy, Vol. 43, No. 8, pp. 4036-4043, 2018."
646,,TiO2,NiO,CuO,90,9,,nanoparticle,anatase,Visible,,,,0.4,sol-gel,450,2,uniform loading,,0,0.02,50,8,,,24033.00,"Reddy, N. R., M. M. Kumari, K. K. Cheralathan and M. V. Shankar, “Enhanced Photocatalytic Hydrogen Production Activity of Noble Metal Free MWCNT-TiO2 Nanocomposites”, International Journal of Hydrogen Energy, Vol. 43, No. 8, pp. 4036-4043, 2018."
647,,TiO2,NiO,CuO,90,9,,nanoparticle,anatase,Visible,,,,0.4,sol-gel,450,2,uniform loading,,0,0.02,50,10,,,20071.00,"Reddy, N. R., M. M. Kumari, K. K. Cheralathan and M. V. Shankar, “Enhanced Photocatalytic Hydrogen Production Activity of Noble Metal Free MWCNT-TiO2 Nanocomposites”, International Journal of Hydrogen Energy, Vol. 43, No. 8, pp. 4036-4043, 2018."
648,,TiO2,NiO,CuO,90,9,,nanoparticle,anatase,Visible,,,,0.1,sol-gel,450,2,uniform loading,,0,0.02,50,6.7,,,21041.00,"Reddy, N. R., M. M. Kumari, K. K. Cheralathan and M. V. Shankar, “Enhanced Photocatalytic Hydrogen Production Activity of Noble Metal Free MWCNT-TiO2 Nanocomposites”, International Journal of Hydrogen Energy, Vol. 43, No. 8, pp. 4036-4043, 2018."
649,,TiO2,NiO,CuO,90,9,,nanoparticle,anatase,Visible,,,,1,sol-gel,450,2,uniform loading,,0,0.02,50,6.7,,,19548.00,"Reddy, N. R., M. M. Kumari, K. K. Cheralathan and M. V. Shankar, “Enhanced Photocatalytic Hydrogen Production Activity of Noble Metal Free MWCNT-TiO2 Nanocomposites”, International Journal of Hydrogen Energy, Vol. 43, No. 8, pp. 4036-4043, 2018."
650,,TiO2,NiO,CuO,90,9,,nanoparticle,anatase,Visible,,,,2,sol-gel,450,2,uniform loading,,0,0.02,50,6.7,,,17579.00,"Reddy, N. R., M. M. Kumari, K. K. Cheralathan and M. V. Shankar, “Enhanced Photocatalytic Hydrogen Production Activity of Noble Metal Free MWCNT-TiO2 Nanocomposites”, International Journal of Hydrogen Energy, Vol. 43, No. 8, pp. 4036-4043, 2018."
651,,TiO2,rGO,Cu2O,97,3,,nanocomposite,anatase-rutile,Visible,Xe,250,,0.1,hydrolysis,400,2,Impregnation,500,5,5,500,,,2.87,110968.00,"de Oliveira Melo, M. and L. A. Silva, “Visible Light-Induced Hydrogen Production from Glycerol Aqueous Solution on Hybrid Pt–CdS– TiO2 Photocatalysts”, Journal of Photochemistry and Photobiology A: Chemistry, Vol. 226, No. 1, pp. 36-41, 2011."
652,,TiO2,Ag2O,CNT,92,3,,nanocomposite,anatase-rutile,UV,Hg,400,,0.1,Hydrothermal,,0,sonication,,0,5,50,,25,,9000.00,"Bastos, S. A. L., P. A. L. Lopes, F. N. Santos and L. A. Silva, “Experimental Design as a Tool to Study the Reaction Parameters in Hydrogen Production from Photoinduced Reforming of Glycerol over CdS Photocatalyst”, International Journal of Hydrogen Energy, Vol. 39, No. 27, pp. 14588-14595, 2014."
653,,SrAl2O4,Ag2O,CNT,93,,,nanocomposite,,Visible,Xe,,420,1.2,sol-gel,,0,Impregnation,,0,10,100,,25,2.49,346.66,"Gonuguntla, S., A. Tiwari, J. Gopinath, S. Yarasi, A. V. S. Sainath and U. Pal, “Rational Design of Ru(II)-Phenanthroline Complex Embedded Porous TiO2 Photocatalyst for Efficient Hydrogen Production”, Renewable Energy, Vol. 159, pp. 1-9, 2020."
654,,SrAl2O4,Ag2O,CNT,93,,,nanocomposite,,Visible,Xe,,420,0.4,sol-gel,,0,Impregnation,,0,10,100,,25,2.49,150.00,"Gullapelli, S. M. S. Scurrell and D. K. Valluri, “Photocatalytic H2 Production from Glycerol–Water Mixtures over Ni/γ-Al2O3 and TiO2 Composite Systems”, International Journal of Hydrogen Energy, Vol. 42, No. 22, pp. 15031-15043, 2017."
655,,SrAl2O4,Ag2O,CNT,93,,,nanocomposite,,Visible,Xe,,420,0.8,sol-gel,,0,Impregnation,,0,10,100,,25,2.49,300.10,"Gonuguntla, S., A. Tiwari, J. Gopinath, S. Yarasi, A. V. S. Sainath and U. Pal, “Rational Design of Ru(II)-Phenanthroline Complex Embedded Porous TiO2 Photocatalyst for Efficient Hydrogen Production”, Renewable Energy, Vol. 159, pp. 1-9, 2020."
656,,SrAl2O4,Ag2O,CNT,93,,,nanocomposite,,Visible,Xe,,420,1.2,sol-gel,,0,Impregnation,,0,10,100,,25,2.49,346.60,"Gonuguntla, S., A. Tiwari, J. Gopinath, S. Yarasi, A. V. S. Sainath and U. Pal, “Rational Design of Ru(II)-Phenanthroline Complex Embedded Porous TiO2 Photocatalyst for Efficient Hydrogen Production”, Renewable Energy, Vol. 159, pp. 1-9, 2020."
657,,SrAl2O4,Ag2O,CNT,93,,,nanocomposite,,Visible,Xe,,420,1.6,sol-gel,,0,Impregnation,,0,10,100,,25,2.49,455.50,"Gonuguntla, S., A. Tiwari, J. Gopinath, S. Yarasi, A. V. S. Sainath and U. Pal, “Rational Design of Ru(II)-Phenanthroline Complex Embedded Porous TiO2 Photocatalyst for Efficient Hydrogen Production”, Renewable Energy, Vol. 159, pp. 1-9, 2020."
658,,SrAl2O4,Ag2O,CNT,93,,,nanocomposite,,Visible,Xe,,420,2,sol-gel,,0,Impregnation,,0,10,100,,25,2.49,378.20,"Gonuguntla, S., A. Tiwari, J. Gopinath, S. Yarasi, A. V. S. Sainath and U. Pal, “Rational Design of Ru(II)-Phenanthroline Complex Embedded Porous TiO2 Photocatalyst for Efficient Hydrogen Production”, Renewable Energy, Vol. 159, pp. 1-9, 2020."
659,,SrAl2O4,Ag2O,CNT,93,,,nanocomposite,,Visible,Xe,,420,2.4,sol-gel,,0,Impregnation,,0,10,100,,25,2.49,172.20,"Gonuguntla, S., A. Tiwari, J. Gopinath, S. Yarasi, A. V. S. Sainath and U. Pal, “Rational Design of Ru(II)-Phenanthroline Complex Embedded Porous TiO2 Photocatalyst for Efficient Hydrogen Production”, Renewable Energy, Vol. 159, pp. 1-9, 2020."
660,,TiO2,,,100,,,nanorod,anatase-rutile,Visible,,,,0.1,,,0,Hydrothermal,200,2,5,50,,25,,556.00,"Reddy, N. L., D. P. Kumar and M. V. Shankar, “Co-Catalyst Free Titanate Nanorods for Improved Hydrogen Production under Solar Light Irradiation”, Journal of Chemical Sciences, Vol. 128, No. 4, pp. 649-656, 2016."
661,,TiO2,,,100,,,nanorod,anatase-rutile,Visible,,,,0.1,,,0,Hydrothermal,250,1,5,50,,25,,300.00,"Fu, X., X. Wang, D. Y. C. Leung, Q. Gu, S. Chen and H. Huang, “Photocatalytic Reforming of C3-Polyols for H2 Production: Part (I). Role of Their OH Groups”, Applied Catalysis B: Environmental, Vol. 106, No. 3-4, pp. 681-688, 2011."
662,,TiO2,,,100,,,nanorod,anatase-rutile,Visible,,,,0.1,,,0,Hydrothermal,250,2,5,50,,25,,707.00,"Reddy, N. L., D. P. Kumar and M. V. Shankar, “Co-Catalyst Free Titanate Nanorods for Improved Hydrogen Production under Solar Light Irradiation”, Journal of Chemical Sciences, Vol. 128, No. 4, pp. 649-656, 2016."
663,,TiO2,,,100,,,nanorod,anatase-rutile,Visible,,,,0.1,,,0,Hydrothermal,250,3,5,50,,25,,100.00,"Reddy, N. L., D. P. Kumar and M. V. Shankar, “Co-Catalyst Free Titanate Nanorods for Improved Hydrogen Production under Solar Light Irradiation”, Journal of Chemical Sciences, Vol. 128, No. 4, pp. 649-656, 2016."
664,,TiO2,,,100,,,nanorod,anatase-rutile,Visible,,,,0.1,,,0,Hydrothermal,300,2,5,50,,25,,628.00,"Reddy, N. L., D. P. Kumar and M. V. Shankar, “Co-Catalyst Free Titanate Nanorods for Improved Hydrogen Production under Solar Light Irradiation”, Journal of Chemical Sciences, Vol. 128, No. 4, pp. 649-656, 2016."
665,,TiO2,,,100,,,nanorod,anatase-rutile,Visible,,,,0.1,,,0,Hydrothermal,400,2,5,50,,25,3.33,467.00,"Reddy, N. L., D. P. Kumar and M. V. Shankar, “Co-Catalyst Free Titanate Nanorods for Improved Hydrogen Production under Solar Light Irradiation”, Journal of Chemical Sciences, Vol. 128, No. 4, pp. 649-656, 2016."
666,,TiO2,,,100,,,nanorod,anatase-rutile,Visible,Xe,300,,0.2,,,0,Ionothermal,400,3,5,5,,,3.5,1037.00,"Manukumar, K. N., G. Nagaraju, D. P. Kumar and M. V. Shankar, “Facile Ionothermal Synthesis of TiO2 Nanorods for Photocatalytic H2 Generation”, Journal of Materials Science: Materials in Electronics, Vol. 30, No. 2, pp. 1076-1083, 2018."
667,,TiO2,,,100,,,nanorod,anatase-rutile,Visible,Xe,300,400,0.2,,,0,Ionothermal,400,3,5,5,,,3.5,3615.00,"Hafeez, H. Y., S. K. Lakhera, P. Karthik, M. Anpo and B. Neppolian, “Facile Construction of Ternary CuFe2O4-TiO2 Nanocomposite Supported Reduced Graphene Oxide (rGO) Photocatalysts for the Efficient Hydrogen Production”, Applied Surface Science, Vol. 449, pp. 772-779, 2018."
668,,TiO2,,,100,,,nanosquare,anatase-rutile,Visible,,,,0.1,,,0,,,0,5,50,,,3.2,2099.00,"Taylor, S., M. Mehta and A. Samokhvalov, “Production of Hydrogen by Glycerol Photoreforming Using Binary Nitrogen–Metal-Promoted N-M-TiO2 Photocatalysts”,  ChemPhysChem, Vol. 15, No. 5, pp. 942-949, 2014."
669,,TiO2,,,100,,,nanorod,rutile,Visible,,,,0.1,,,0,Hydrothermal,500,5,5,50,,,3.22,2816.00,"Taylor, S., M. Mehta and A. Samokhvalov, “Production of Hydrogen by Glycerol Photoreforming Using Binary Nitrogen–Metal-Promoted N-M-TiO2 Photocatalysts”,  ChemPhysChem, Vol. 15, No. 5, pp. 942-949, 2014."
670,,TiO2,,,100,,,nanotube,anatase-rutile,Visible,,,,0.1,,,0,Hydrothermal,350,5,5,50,,,3.32,4265.00,"Taylor, S., M. Mehta and A. Samokhvalov, “Production of Hydrogen by Glycerol Photoreforming Using Binary Nitrogen–Metal-Promoted N-M-TiO2 Photocatalysts”,  ChemPhysChem, Vol. 15, No. 5, pp. 942-949, 2014."
671,,TiO2,,,100,,,nanocomposite,anatase-rutile,UV,LED,3,365,0.63,,,0,Impregnation,450,3,0.3,80,7,25,3.1,12.60,"Xu, D., Y. Hai, X. Zhang, S. Zhang and R. He, “Bi2O3 Cocatalyst Improving Photocatalytic Hydrogen Evolution Performance of TiO2”, Applied Surface Science, Vol. 400, pp. 530-536, 2017."
672,,TiO2,Bi2O3,,99.99,,,nanocomposite,anatase-rutile,UV,LED,3,365,0.63,,,0,Impregnation,450,3,0.3,80,7,25,3.1,449.00,"Xu, D., Y. Hai, X. Zhang, S. Zhang and R. He, “Bi2O3 Cocatalyst Improving Photocatalytic Hydrogen Evolution Performance of TiO2”, Applied Surface Science, Vol. 400, pp. 530-536, 2017."
673,,TiO2,Bi2O3,,99.98,,,nanocomposite,anatase-rutile,UV,LED,3,365,0.63,,,0,Impregnation,450,3,0.3,80,7,25,3.1,736.00,"Xu, D., Y. Hai, X. Zhang, S. Zhang and R. He, “Bi2O3 Cocatalyst Improving Photocatalytic Hydrogen Evolution Performance of TiO2”, Applied Surface Science, Vol. 400, pp. 530-536, 2017."
674,,TiO2,Bi2O3,,99.95,,,nanocomposite,anatase-rutile,UV,LED,3,365,0.63,,,0,Impregnation,450,3,0.3,80,7,25,3.1,920.00,"Xu, D., Y. Hai, X. Zhang, S. Zhang and R. He, “Bi2O3 Cocatalyst Improving Photocatalytic Hydrogen Evolution Performance of TiO2”, Applied Surface Science, Vol. 400, pp. 530-536, 2017."
675,,TiO2,Bi2O3,,99.9,,,nanocomposite,anatase-rutile,UV,LED,3,365,0.63,,,0,Impregnation,450,3,0.3,80,7,25,3.1,565.00,"Xu, D., Y. Hai, X. Zhang, S. Zhang and R. He, “Bi2O3 Cocatalyst Improving Photocatalytic Hydrogen Evolution Performance of TiO2”, Applied Surface Science, Vol. 400, pp. 530-536, 2017."
676,,TiO2,Bi2O3,,99.2,,,nanocomposite,anatase-rutile,UV,LED,3,365,0.63,,,0,Impregnation,450,3,0.3,80,7,25,3.1,29.40,"Xu, D., Y. Hai, X. Zhang, S. Zhang and R. He, “Bi2O3 Cocatalyst Improving Photocatalytic Hydrogen Evolution Performance of TiO2”, Applied Surface Science, Vol. 400, pp. 530-536, 2017."
677,,TiO2,Ni(OH)2,,99.5,,,nanotube,anatase,Visible,,,,0.1,Hydrothermal,350,5,Impregnation,350,3,5,50,,25,3.06,3202.90,"Estahbanati, M. R. K., M. Feilizadeh, M. S. Yancheshmeh and M. C. Iliuta, “Effects of Carbon Nanotube and Carbon Sphere Templates in TiO2 Composites for Photocatalytic Hydrogen Production”, Industrial & Engineering Chemistry Research, Vol. 58, No. 8, pp. 2770-2783, 2019."
678,,TiO2,Ni(OH)2,,99,,,nanotube,anatase,Visible,,,,0.1,Hydrothermal,350,5,Impregnation,350,3,5,50,,25,3,3459.70,"Estahbanati, M. R. K., M. Feilizadeh, M. S. Yancheshmeh and M. C. Iliuta, “Effects of Carbon Nanotube and Carbon Sphere Templates in TiO2 Composites for Photocatalytic Hydrogen Production”, Industrial & Engineering Chemistry Research, Vol. 58, No. 8, pp. 2770-2783, 2019."
679,,TiO2,Ni(OH)2,,98,,,nanotube,anatase,Visible,,,,0.1,Hydrothermal,350,5,Impregnation,350,3,5,50,,25,2.95,4743.30,"Estahbanati, M. R. K., M. Feilizadeh, M. S. Yancheshmeh and M. C. Iliuta, “Effects of Carbon Nanotube and Carbon Sphere Templates in TiO2 Composites for Photocatalytic Hydrogen Production”, Industrial & Engineering Chemistry Research, Vol. 58, No. 8, pp. 2770-2783, 2019."
680,,TiO2,Ni(OH)2,,97,,,nanotube,anatase,Visible,,,,0.1,Hydrothermal,350,5,Impregnation,350,3,5,50,,25,2.85,3569.70,"Estahbanati, M. R. K., M. Feilizadeh, M. S. Yancheshmeh and M. C. Iliuta, “Effects of Carbon Nanotube and Carbon Sphere Templates in TiO2 Composites for Photocatalytic Hydrogen Production”, Industrial & Engineering Chemistry Research, Vol. 58, No. 8, pp. 2770-2783, 2019."
681,,TiO2,Ni(OH)2,,96,,,nanotube,anatase,Visible,,,,0.1,Hydrothermal,350,5,Impregnation,350,3,5,50,,25,2.92,2591.70,"Estahbanati, M. R. K., M. Feilizadeh, M. S. Yancheshmeh and M. C. Iliuta, “Effects of Carbon Nanotube and Carbon Sphere Templates in TiO2 Composites for Photocatalytic Hydrogen Production”, Industrial & Engineering Chemistry Research, Vol. 58, No. 8, pp. 2770-2783, 2019."
682,,TiO2,,,100,,,nanoparticle,anatase-rutile,UV,Hg,500,,1.7,,,0,Impregnation,,0,16.6,12,,50,,131.76,"Liu, R., H. Yoshida, S. Fujita and M. Arai, “Photocatalytic Hydrogen Production from Glycerol and Water with NiOx/TiO2 Catalysts”, Applied Catalysis B: Environmental, Vol. 144, pp. 41-45, 2014."
683,,TiO2,,,100,,,nanoparticle,anatase-rutile,UV,Hg,500,,1.7,,,0,Impregnation,250,3,16.6,12,,50,2.17,164.71,"Liu, R., H. Yoshida, S. Fujita and M. Arai, “Photocatalytic Hydrogen Production from Glycerol and Water with NiOx/TiO2 Catalysts”, Applied Catalysis B: Environmental, Vol. 144, pp. 41-45, 2014."
684,,TiO2,,,100,,,nanoparticle,anatase-rutile,UV,Hg,500,,1.7,,,0,Impregnation,450,3,16.6,12,,50,2.17,312.94,"Liu, R., H. Yoshida, S. Fujita and M. Arai, “Photocatalytic Hydrogen Production from Glycerol and Water with NiOx/TiO2 Catalysts”, Applied Catalysis B: Environmental, Vol. 144, pp. 41-45, 2014."
685,,TiO2,NiOx,,90,,,nanoparticle,anatase-rutile,UV,Hg,500,,1.7,,,0,Impregnation,650,3,16.6,12,,50,,188.24,"Liu, R., H. Yoshida, S. Fujita and M. Arai, “Photocatalytic Hydrogen Production from Glycerol and Water with NiOx/TiO2 Catalysts”, Applied Catalysis B: Environmental, Vol. 144, pp. 41-45, 2014."
686,,TiO2,NiOx,,90,,,nanoparticle,anatase-rutile,UV,Hg,500,,1.7,,,0,Impregnation,250,3,16.6,12,,50,2.17,712.94,"Liu, R., H. Yoshida, S. Fujita and M. Arai, “Photocatalytic Hydrogen Production from Glycerol and Water with NiOx/TiO2 Catalysts”, Applied Catalysis B: Environmental, Vol. 144, pp. 41-45, 2014."
687,,TiO2,NiOx,,90,,,nanoparticle,anatase-rutile,UV,Hg,500,,1.7,,,0,Impregnation,450,3,16.6,12,,50,2.17,887.06,"Liu, R., H. Yoshida, S. Fujita and M. Arai, “Photocatalytic Hydrogen Production from Glycerol and Water with NiOx/TiO2 Catalysts”, Applied Catalysis B: Environmental, Vol. 144, pp. 41-45, 2014."
688,,TiO2,NiOx,,90,,,nanoparticle,anatase-rutile,UV,Hg,500,,1.7,,,0,Impregnation,650,3,16.6,12,,50,,87.06,"Liu, R., H. Yoshida, S. Fujita and M. Arai, “Photocatalytic Hydrogen Production from Glycerol and Water with NiOx/TiO2 Catalysts”, Applied Catalysis B: Environmental, Vol. 144, pp. 41-45, 2014."
689,,TiO2,,,100,,,nanoparticle,anatase-rutile,Visible,,,,0.1,Hydrothermal,350,5,,,0,5,50,,25,,2087.00,"Kumar, D. P., M. V. Shankar, M. M. Kumari, G. Sadanandam, B. Srinivas and V. Durgakumari, “Nano-Size Effects on CuO/TiO2 Catalysts for Highly Efficient H2 Production under Solar Light Irradiation”, Chemical Communications, Vol. 49, No. 82, pp. 9443-9445, 2013."
690,,TiO2,,,100,,,nanotube,anatase-rutile,Visible,,,,0.06,Hydrothermal,350,5,,,0,5,50,,25,,1649.30,"Kumar, D. P., M. V. Shankar, M. M. Kumari, G. Sadanandam, B. Srinivas and V. Durgakumari, “Nano-Size Effects on CuO/TiO2 Catalysts for Highly Efficient H2 Production under Solar Light Irradiation”, Chemical Communications, Vol. 49, No. 82, pp. 9443-9445, 2013."
691,,TiO2,,,100,,,nanotube,anatase-rutile,Visible,,,,0.1,Hydrothermal,350,5,,,0,5,50,,25,,4239.00,"Kumar, D. P., M. V. Shankar, M. M. Kumari, G. Sadanandam, B. Srinivas and V. Durgakumari, “Nano-Size Effects on CuO/TiO2 Catalysts for Highly Efficient H2 Production under Solar Light Irradiation”, Chemical Communications, Vol. 49, No. 82, pp. 9443-9445, 2013."
692,,TiO2,,,100,,,nanotube,anatase-rutile,Visible,,,,0.2,Hydrothermal,350,5,,,0,5,50,,25,,1203.80,"Kumar, D. P., M. V. Shankar, M. M. Kumari, G. Sadanandam, B. Srinivas and V. Durgakumari, “Nano-Size Effects on CuO/TiO2 Catalysts for Highly Efficient H2 Production under Solar Light Irradiation”, Chemical Communications, Vol. 49, No. 82, pp. 9443-9445, 2013."
693,,TiO2,,,100,,,nanotube,anatase-rutile,Visible,,,,2,Hydrothermal,350,5,,,0,5,50,,25,,362.30,"Kumar, D. P., M. V. Shankar, M. M. Kumari, G. Sadanandam, B. Srinivas and V. Durgakumari, “Nano-Size Effects on CuO/TiO2 Catalysts for Highly Efficient H2 Production under Solar Light Irradiation”, Chemical Communications, Vol. 49, No. 82, pp. 9443-9445, 2013."
694,,TiO2,,,100,,,nanoparticle,anatase-rutile,Visible,Xe,300,,0.1,,,0,Photodeposition,,0,5,200,,25,,10.06,"Lin, Y., S. Yang, Y. Liu, S. Zhang, H. Wang, H. Yu and F. Peng, “In-Situ Photo-Deposition CuO1-x Cluster on TiO2 for Enhanced Photocatalytic H2-Production Activity”, International Journal of Hydrogen Energy, Vol. 42, No. 31, pp. 19942-19950, 2017."
695,,TiO2,CuO1-x,,99.8,,,nanoparticle,anatase-rutile,Visible,Xe,300,,0.1,,,0,Photodeposition,,0,5,200,,25,,201.13,"Lin, Y., S. Yang, Y. Liu, S. Zhang, H. Wang, H. Yu and F. Peng, “In-Situ Photo-Deposition CuO1-x Cluster on TiO2 for Enhanced Photocatalytic H2-Production Activity”, International Journal of Hydrogen Energy, Vol. 42, No. 31, pp. 19942-19950, 2017."
696,,TiO2,CuO1-x,,99.5,,,nanoparticle,anatase-rutile,Visible,Xe,300,,0.1,,,0,Photodeposition,,0,5,200,,25,,1076.13,"Lin, Y., S. Yang, Y. Liu, S. Zhang, H. Wang, H. Yu and F. Peng, “In-Situ Photo-Deposition CuO1-x Cluster on TiO2 for Enhanced Photocatalytic H2-Production Activity”, International Journal of Hydrogen Energy, Vol. 42, No. 31, pp. 19942-19950, 2017."
697,,TiO2,CuO1-x,,99,,,nanoparticle,anatase-rutile,Visible,Xe,300,,0.1,,,0,Photodeposition,,0,5,200,,25,,1725.00,"Lin, Y., S. Yang, Y. Liu, S. Zhang, H. Wang, H. Yu and F. Peng, “In-Situ Photo-Deposition CuO1-x Cluster on TiO2 for Enhanced Photocatalytic H2-Production Activity”, International Journal of Hydrogen Energy, Vol. 42, No. 31, pp. 19942-19950, 2017."
698,,TiO2,CuO1-x,,97,,,nanoparticle,anatase-rutile,Visible,Xe,300,,0.1,,,0,Photodeposition,,0,5,200,,25,,1307.50,"Lin, Y., S. Yang, Y. Liu, S. Zhang, H. Wang, H. Yu and F. Peng, “In-Situ Photo-Deposition CuO1-x Cluster on TiO2 for Enhanced Photocatalytic H2-Production Activity”, International Journal of Hydrogen Energy, Vol. 42, No. 31, pp. 19942-19950, 2017."
699,,TiO2,CuO1-x,,95,,,nanoparticle,anatase-rutile,Visible,Xe,300,,0.1,,,0,Photodeposition,,0,5,200,,25,,849.88,"Lin, Y., S. Yang, Y. Liu, S. Zhang, H. Wang, H. Yu and F. Peng, “In-Situ Photo-Deposition CuO1-x Cluster on TiO2 for Enhanced Photocatalytic H2-Production Activity”, International Journal of Hydrogen Energy, Vol. 42, No. 31, pp. 19942-19950, 2017."
700,,TiO2,,,100,,,nanoparticle,anatase-rutile,UV,,,,0.2,,,0,Precipitation,,0,5,25,6.5,25,,1500.00,"Bastos, S. A. L., P. A. L. Lopes, F. N. Santos and L. A. Silva, “Experimental Design as a Tool to Study the Reaction Parameters in Hydrogen Production from Photoinduced Reforming of Glycerol over CdS Photocatalyst”, International Journal of Hydrogen Energy, Vol. 39, No. 27, pp. 14588-14595, 2014."
701,,TiO2,,,100,,,nanoparticle,anatase-rutile,Visible,,,,0.2,,,0,Precipitation,,0,5,25,6.5,25,,530.00,"Ibrahim, S., Y. Cheng, D. Zhao and M. A. Nadeem, “A New Insight for Photocatalytic Hydrogen Production by a Cu/Ni Based Cyanide Bridged Polymer as a Cocatalyst on Titania Support in Glycerol Water Mixture”, International Journal of Hydrogen Energy, Vol. 44, No. 5, pp. 2508-2518, 2019."
702,,TiO2,,,100,,,nanoparticle,anatase-rutile,Visible,Xe,350,,0.2,,,0,,,0,10,100,,25,3.2,14.75,"Wang, C., X. Cai, Y. Chen, Z. Cheng, X. Luo, S. Mo, L. Jia, P. Lin and Z. Yang, “Improved Hydrogen Production from Glycerol Photoreforming over Sol-Gel Derived TiO2 Coupled with Metal Oxides”, Chemical Engineering Journal, Vol. 317, pp. 522-532, 2017."
703,,TiO2,Ag2O,,96.95,,,nanocomposite,anatase,Visible,Xe,350,,0.2,,,0,sol-gel,500,4,10,100,,25,,175.00,"Wang, C., X. Cai, Y. Chen, Z. Cheng, X. Luo, S. Mo, L. Jia, P. Lin and Z. Yang, “Improved Hydrogen Production from Glycerol Photoreforming over Sol-Gel Derived TiO2 Coupled with Metal Oxides”, Chemical Engineering Journal, Vol. 317, pp. 522-532, 2017."
704,,TiO2,Bi2O3,,91.73,,,nanocomposite,anatase,Visible,Xe,350,,0.2,,,0,sol-gel,500,4,10,100,,25,,133.00,"Wang, C., X. Cai, Y. Chen, Z. Cheng, X. Luo, S. Mo, L. Jia, P. Lin and Z. Yang, “Improved Hydrogen Production from Glycerol Photoreforming over Sol-Gel Derived TiO2 Coupled with Metal Oxides”, Chemical Engineering Journal, Vol. 317, pp. 522-532, 2017."
705,,TiO2,ZnO,,95.71,,,nanocomposite,anatase,Visible,Xe,350,,0.2,,,0,sol-gel,500,4,10,100,,25,,90.30,"Wang, C., X. Cai, Y. Chen, Z. Cheng, X. Luo, S. Mo, L. Jia, P. Lin and Z. Yang, “Improved Hydrogen Production from Glycerol Photoreforming over Sol-Gel Derived TiO2 Coupled with Metal Oxides”, Chemical Engineering Journal, Vol. 317, pp. 522-532, 2017."
706,,TiO2,CNT,,99.9,,0.1,nanocomposite,anatase,UV,Hg,450,,0.1,,,0,Hydrothermal,350,2,5,50,,,3.19,2650.60,"Estahbanati, M. R. K., M. Feilizadeh, M. S. Yancheshmeh and M. C. Iliuta, “Effects of Carbon Nanotube and Carbon Sphere Templates in TiO2 Composites for Photocatalytic Hydrogen Production”, Industrial & Engineering Chemistry Research, Vol. 58, No. 8, pp. 2770-2783, 2019."
707,,TiO2,CNT,,99.9,,0.1,nanocomposite,anatase,UV,Hg,450,,0.1,,,0,Hydrothermal,400,2,5,50,,,3.19,3253.00,"Estahbanati, M. R. K., M. Feilizadeh, M. S. Yancheshmeh and M. C. Iliuta, “Effects of Carbon Nanotube and Carbon Sphere Templates in TiO2 Composites for Photocatalytic Hydrogen Production”, Industrial & Engineering Chemistry Research, Vol. 58, No. 8, pp. 2770-2783, 2019."
708,,TiO2,CNT,,99.9,,0.1,nanocomposite,anatase,UV,Hg,450,,0.1,,,0,Hydrothermal,450,2,5,50,,,3.19,8800.00,"Estahbanati, M. R. K., M. Feilizadeh, M. S. Yancheshmeh and M. C. Iliuta, “Effects of Carbon Nanotube and Carbon Sphere Templates in TiO2 Composites for Photocatalytic Hydrogen Production”, Industrial & Engineering Chemistry Research, Vol. 58, No. 8, pp. 2770-2783, 2019."
709,,TiO2,CNT,,99.9,,0.1,nanocomposite,anatase,UV,Hg,450,,0.1,,,0,Hydrothermal,500,2,5,50,,,3.19,2891.60,"Estahbanati, M. R. K., M. Feilizadeh, M. S. Yancheshmeh and M. C. Iliuta, “Effects of Carbon Nanotube and Carbon Sphere Templates in TiO2 Composites for Photocatalytic Hydrogen Production”, Industrial & Engineering Chemistry Research, Vol. 58, No. 8, pp. 2770-2783, 2019."
710,,TiO2,,,100,,0,nanocomposite,anatase,UV,Hg,450,,0.1,,,0,Hydrothermal,450,2,5,50,,,3.19,904.80,"Estahbanati, M. R. K., M. Feilizadeh, M. S. Yancheshmeh and M. C. Iliuta, “Effects of Carbon Nanotube and Carbon Sphere Templates in TiO2 Composites for Photocatalytic Hydrogen Production”, Industrial & Engineering Chemistry Research, Vol. 58, No. 8, pp. 2770-2783, 2019."
711,,TiO2,CNT,,99.95,,0.05,nanocomposite,anatase,UV,Hg,450,,0.1,,,0,Hydrothermal,450,2,5,50,,,3.13,952.40,"Estahbanati, M. R. K., M. Feilizadeh, M. S. Yancheshmeh and M. C. Iliuta, “Effects of Carbon Nanotube and Carbon Sphere Templates in TiO2 Composites for Photocatalytic Hydrogen Production”, Industrial & Engineering Chemistry Research, Vol. 58, No. 8, pp. 2770-2783, 2019."
712,,TiO2,CNT,,99.5,,0.5,nanocomposite,anatase,UV,Hg,450,,0.1,,,0,Hydrothermal,450,2,5,50,,,3.37,3714.30,"Estahbanati, M. R. K., M. Feilizadeh, M. S. Yancheshmeh and M. C. Iliuta, “Effects of Carbon Nanotube and Carbon Sphere Templates in TiO2 Composites for Photocatalytic Hydrogen Production”, Industrial & Engineering Chemistry Research, Vol. 58, No. 8, pp. 2770-2783, 2019."
713,,TiO2,CNT,,99,,1,nanocomposite,anatase,UV,Hg,450,,0.1,,,0,Hydrothermal,450,2,5,50,,,,2166.70,"Estahbanati, M. R. K., M. Feilizadeh, M. S. Yancheshmeh and M. C. Iliuta, “Effects of Carbon Nanotube and Carbon Sphere Templates in TiO2 Composites for Photocatalytic Hydrogen Production”, Industrial & Engineering Chemistry Research, Vol. 58, No. 8, pp. 2770-2783, 2019."
714,,TiO2,,,100,,,nanoparticle,anatase,Visible,Xe,35,,0.83,,,0,sol-gel,500,3,10,120,,25,3.1,4253.00,"Ribao, P., M. A. Esteves, V. R. Fernandes, M. J. Rivero, C. M. Rangel and I. Ortiz, “Challenges Arising from the Use of TiO2/rGO/Pt Photocatalysts to Produce Hydrogen from Crude Glycerol Compared to Synthetic Glycerol”, International Journal of Hydrogen Energy, Vol. 44, No. 53, pp. 28494-28506, 2019."
715,,TiO2,CNT,,95,,,nanoparticle,anatase,Visible,Xe,35,,0.83,,,0,sol-gel,500,3,10,120,,25,2.54,9225.00,"Ribao, P., M. A. Esteves, V. R. Fernandes, M. J. Rivero, C. M. Rangel and I. Ortiz, “Challenges Arising from the Use of TiO2/rGO/Pt Photocatalysts to Produce Hydrogen from Crude Glycerol Compared to Synthetic Glycerol”, International Journal of Hydrogen Energy, Vol. 44, No. 53, pp. 28494-28506, 2019."
716,,TiO2,,,100,,,nanoparticle,anatase-rutile,Visible,Xe,250,,0.1,hydrolysis,400,2,Impregnation,500,5,5,500,,,,7786.00,"de Oliveira Melo, M. and L. A. Silva, “Visible Light-Induced Hydrogen Production from Glycerol Aqueous Solution on Hybrid Pt–CdS– TiO2 Photocatalysts”, Journal of Photochemistry and Photobiology A: Chemistry, Vol. 226, No. 1, pp. 36-41, 2011."
717,,TiO2,rGO,,,,,nanocomposite,anatase-rutile,Visible,Xe,250,,0.1,hydrolysis,400,2,Impregnation,500,5,5,500,,,,8226.00,"de Oliveira Melo, M. and L. A. Silva, “Visible Light-Induced Hydrogen Production from Glycerol Aqueous Solution on Hybrid Pt–CdS– TiO2 Photocatalysts”, Journal of Photochemistry and Photobiology A: Chemistry, Vol. 226, No. 1, pp. 36-41, 2011."
718,,TiO2,Cu2O,,,,,nanocomposite,anatase-rutile,Visible,Xe,250,,0.1,hydrolysis,400,2,Impregnation,500,5,5,500,,,,16656.00,"de Oliveira Melo, M. and L. A. Silva, “Visible Light-Induced Hydrogen Production from Glycerol Aqueous Solution on Hybrid Pt–CdS– TiO2 Photocatalysts”, Journal of Photochemistry and Photobiology A: Chemistry, Vol. 226, No. 1, pp. 36-41, 2011."
719,,TiO2,,,100,,,nanocomposite,anatase-rutile,UV,Hg,400,,0.1,,,0,Hydrothermal,,0,5,50,,25,3.2,350.00,"Zhong W, Wang C, Peng S, Shu R, Tian Z, Du Y, et al. Investigation on the effect of temperature on photothermal glycerol reforming hydrogen production over Ag/TiO2 nanoflake catalyst. International Journal of Hydrogen Energy 2022;47. https://doi.org/10.1016/j.ijhydene.2022.03.122"
720,,TiO2,,,100,,,nanocomposite,anatase-rutile,UV,Hg,400,,0.1,,,0,Hydrothermal,300,1,5,50,,25,3.22,300.00,"Fu, X., X. Wang, D. Y. C. Leung, Q. Gu, S. Chen and H. Huang, “Photocatalytic Reforming of C3-Polyols for H2 Production: Part (I). Role of Their OH Groups”, Applied Catalysis B: Environmental, Vol. 106, No. 3-4, pp. 681-688, 2011."
721,,TiO2,,,100,,,nanocomposite,anatase-rutile,UV,Hg,400,,0.1,,,0,Hydrothermal,400,1,5,50,,25,3.18,700.00,"Bastos, S. A. L., P. A. L. Lopes, F. N. Santos and L. A. Silva, “Experimental Design as a Tool to Study the Reaction Parameters in Hydrogen Production from Photoinduced Reforming of Glycerol over CdS Photocatalyst”, International Journal of Hydrogen Energy, Vol. 39, No. 27, pp. 14588-14595, 2014."
722,,TiO2,,,100,,,nanocomposite,anatase-rutile,UV,Hg,400,,0.1,,,0,Hydrothermal,500,1,5,50,,25,3.04,500.00,"Bastos, S. A. L., P. A. L. Lopes, F. N. Santos and L. A. Silva, “Experimental Design as a Tool to Study the Reaction Parameters in Hydrogen Production from Photoinduced Reforming of Glycerol over CdS Photocatalyst”, International Journal of Hydrogen Energy, Vol. 39, No. 27, pp. 14588-14595, 2014."
723,,TiO2,Ag2O,,99.5,,,nanocomposite,anatase-rutile,UV,Hg,400,,0.1,Hydrothermal,,0,Impregnation,400,4,5,50,,25,3.1,1500.00,"Bastos, S. A. L., P. A. L. Lopes, F. N. Santos and L. A. Silva, “Experimental Design as a Tool to Study the Reaction Parameters in Hydrogen Production from Photoinduced Reforming of Glycerol over CdS Photocatalyst”, International Journal of Hydrogen Energy, Vol. 39, No. 27, pp. 14588-14595, 2014."
724,,TiO2,Ag2O,,99,,,nanocomposite,anatase-rutile,UV,Hg,400,,0.1,Hydrothermal,,0,Impregnation,400,4,5,50,,25,3.06,2700.00,"Bastos, S. A. L., P. A. L. Lopes, F. N. Santos and L. A. Silva, “Experimental Design as a Tool to Study the Reaction Parameters in Hydrogen Production from Photoinduced Reforming of Glycerol over CdS Photocatalyst”, International Journal of Hydrogen Energy, Vol. 39, No. 27, pp. 14588-14595, 2014."
725,,TiO2,Ag2O,,98,,,nanocomposite,anatase-rutile,UV,Hg,400,,0.1,Hydrothermal,,0,Impregnation,400,4,5,50,,25,3.02,4801.00,"Bastos, S. A. L., P. A. L. Lopes, F. N. Santos and L. A. Silva, “Experimental Design as a Tool to Study the Reaction Parameters in Hydrogen Production from Photoinduced Reforming of Glycerol over CdS Photocatalyst”, International Journal of Hydrogen Energy, Vol. 39, No. 27, pp. 14588-14595, 2014."
726,,TiO2,Ag2O,,97,,,nanocomposite,anatase-rutile,UV,Hg,400,,0.1,Hydrothermal,,0,Impregnation,400,4,5,50,,25,2.95,7030.00,"Bastos, S. A. L., P. A. L. Lopes, F. N. Santos and L. A. Silva, “Experimental Design as a Tool to Study the Reaction Parameters in Hydrogen Production from Photoinduced Reforming of Glycerol over CdS Photocatalyst”, International Journal of Hydrogen Energy, Vol. 39, No. 27, pp. 14588-14595, 2014."
727,,TiO2,Ag2O,,97,,,nanocomposite,anatase-rutile,UV,Hg,400,,0.2,Hydrothermal,,0,Impregnation,400,4,5,50,,25,2.95,7270.40,"Bastos, S. A. L., P. A. L. Lopes, F. N. Santos and L. A. Silva, “Experimental Design as a Tool to Study the Reaction Parameters in Hydrogen Production from Photoinduced Reforming of Glycerol over CdS Photocatalyst”, International Journal of Hydrogen Energy, Vol. 39, No. 27, pp. 14588-14595, 2014."
728,,TiO2,Ag2O,,97,,,nanocomposite,anatase-rutile,UV,Hg,400,,0.5,Hydrothermal,,0,Impregnation,400,4,5,50,,25,2.95,2298.30,"Bastos, S. A. L., P. A. L. Lopes, F. N. Santos and L. A. Silva, “Experimental Design as a Tool to Study the Reaction Parameters in Hydrogen Production from Photoinduced Reforming of Glycerol over CdS Photocatalyst”, International Journal of Hydrogen Energy, Vol. 39, No. 27, pp. 14588-14595, 2014."
729,,TiO2,Ag2O,,97,,,nanocomposite,anatase-rutile,UV,Hg,400,,1,Hydrothermal,,0,Impregnation,400,4,5,50,,25,2.95,3229.60,"Bastos, S. A. L., P. A. L. Lopes, F. N. Santos and L. A. Silva, “Experimental Design as a Tool to Study the Reaction Parameters in Hydrogen Production from Photoinduced Reforming of Glycerol over CdS Photocatalyst”, International Journal of Hydrogen Energy, Vol. 39, No. 27, pp. 14588-14595, 2014."
730,,TiO2,Ag2O,,96,,,nanocomposite,anatase-rutile,UV,Hg,400,,0.1,Hydrothermal,,0,Impregnation,400,4,5,50,,25,,5300.00,"Bastos, S. A. L., P. A. L. Lopes, F. N. Santos and L. A. Silva, “Experimental Design as a Tool to Study the Reaction Parameters in Hydrogen Production from Photoinduced Reforming of Glycerol over CdS Photocatalyst”, International Journal of Hydrogen Energy, Vol. 39, No. 27, pp. 14588-14595, 2014."
731,,TiO2,Ag2O,,95,,,nanocomposite,anatase-rutile,UV,Hg,400,,0.1,Hydrothermal,,0,Impregnation,400,4,5,50,,25,2.85,3298.00,"Bastos, S. A. L., P. A. L. Lopes, F. N. Santos and L. A. Silva, “Experimental Design as a Tool to Study the Reaction Parameters in Hydrogen Production from Photoinduced Reforming of Glycerol over CdS Photocatalyst”, International Journal of Hydrogen Energy, Vol. 39, No. 27, pp. 14588-14595, 2014."
732,,ZnO,,,100,,,nanorod,,Visible,Xe,350,,1,sonication,,0,Hydrothermal,,0,10,50,,5,,12.00,"Chang, C. J., Y. G. Lin, H. T. Weng and Y. H. Wei, “Photocatalytic Hydrogen Production from Glycerol Solution at Room Temperature by ZnO-ZnS/Graphene Photocatalysts”, Applied Surface Science, Vol. 451, No. 1, pp. 198-206, 2018."
733,,ZnO,,,100,,,nanorod,,Visible,Xe,350,,1,sonication,,0,Hydrothermal,,0,10,50,,15,,26.00,"Chang, C. J., Y. G. Lin, H. T. Weng and Y. H. Wei, “Photocatalytic Hydrogen Production from Glycerol Solution at Room Temperature by ZnO-ZnS/Graphene Photocatalysts”, Applied Surface Science, Vol. 451, No. 1, pp. 198-206, 2018."
734,,ZnO,,,100,,,nanorod,,Visible,Xe,350,,1,sonication,,0,Hydrothermal,,0,10,50,,25,,38.00,"Chang, C. J., Y. G. Lin, H. T. Weng and Y. H. Wei, “Photocatalytic Hydrogen Production from Glycerol Solution at Room Temperature by ZnO-ZnS/Graphene Photocatalysts”, Applied Surface Science, Vol. 451, No. 1, pp. 198-206, 2018."
735,,ZnO,ZnS,,,,,nanorod,,Visible,Xe,350,,1,sonication,,0,Hydrothermal,,0,10,50,,5,,208.00,"Chang, C. J., Y. G. Lin, H. T. Weng and Y. H. Wei, “Photocatalytic Hydrogen Production from Glycerol Solution at Room Temperature by ZnO-ZnS/Graphene Photocatalysts”, Applied Surface Science, Vol. 451, No. 1, pp. 198-206, 2018."
736,,ZnO,ZnS,,,,,nanorod,,Visible,Xe,350,,1,sonication,,0,Hydrothermal,,0,10,50,,15,,270.00,"Chang, C. J., Y. G. Lin, H. T. Weng and Y. H. Wei, “Photocatalytic Hydrogen Production from Glycerol Solution at Room Temperature by ZnO-ZnS/Graphene Photocatalysts”, Applied Surface Science, Vol. 451, No. 1, pp. 198-206, 2018."
737,,ZnO,ZnS,,,,,nanorod,,Visible,Xe,350,,1,sonication,,0,Hydrothermal,,0,10,50,,25,,384.00,"Cavdar O, Baluk M, Malankowska A, Żak A, Lisowski W, Klimczuk T, et al. Photocatalytic hydrogen evolution from glycerol-water mixture under visible light over zinc indium sulfide (ZnIn2S4) nanosheets grown on bismuth oxychloride (BiOCl) microplates. Journal of Colloid and Interface Science 2023;640. https://doi.org/10.1016/j.jcis.2023.02.129"
738,,ZnS,,,100,,,nanorod,,Visible,Xe,350,,1,sonication,,0,Hydrothermal,,0,10,50,,5,3.87,116.00,"Chang, C. J., Y. G. Lin, H. T. Weng and Y. H. Wei, “Photocatalytic Hydrogen Production from Glycerol Solution at Room Temperature by ZnO-ZnS/Graphene Photocatalysts”, Applied Surface Science, Vol. 451, No. 1, pp. 198-206, 2018."
739,,ZnS,,,100,,,nanorod,,Visible,Xe,350,,1,sonication,,0,Hydrothermal,,0,10,50,,15,3.87,178.00,"Chang, C. J., Y. G. Lin, H. T. Weng and Y. H. Wei, “Photocatalytic Hydrogen Production from Glycerol Solution at Room Temperature by ZnO-ZnS/Graphene Photocatalysts”, Applied Surface Science, Vol. 451, No. 1, pp. 198-206, 2018."
740,,ZnS,,,100,,,nanorod,,Visible,Xe,350,,1,sonication,,0,Hydrothermal,,0,10,50,,25,3.87,232.00,"Chang, C. J., Y. G. Lin, H. T. Weng and Y. H. Wei, “Photocatalytic Hydrogen Production from Glycerol Solution at Room Temperature by ZnO-ZnS/Graphene Photocatalysts”, Applied Surface Science, Vol. 451, No. 1, pp. 198-206, 2018."
741,,ZnO,ZnS,,,,,nanorod,,Visible,Xe,350,,0.2,sonication,,0,Hydrothermal,,0,10,50,,25,,350.00,"Zhong W, Wang C, Peng S, Shu R, Tian Z, Du Y, et al. Investigation on the effect of temperature on photothermal glycerol reforming hydrogen production over Ag/TiO2 nanoflake catalyst. International Journal of Hydrogen Energy 2022;47. https://doi.org/10.1016/j.ijhydene.2022.03.122"
742,,ZnO,ZnS,,,,,nanorod,,Visible,Xe,350,,0.6,sonication,,0,Hydrothermal,,0,10,50,,25,,360.00,"Chang, C. J., Y. G. Lin, H. T. Weng and Y. H. Wei, “Photocatalytic Hydrogen Production from Glycerol Solution at Room Temperature by ZnO-ZnS/Graphene Photocatalysts”, Applied Surface Science, Vol. 451, No. 1, pp. 198-206, 2018."
743,,ZnO,ZnS,,,,,nanorod,,Visible,Xe,350,,2,sonication,,0,Hydrothermal,,0,10,50,,25,,163.00,"Chang, C. J., Y. G. Lin, H. T. Weng and Y. H. Wei, “Photocatalytic Hydrogen Production from Glycerol Solution at Room Temperature by ZnO-ZnS/Graphene Photocatalysts”, Applied Surface Science, Vol. 451, No. 1, pp. 198-206, 2018."
744,,ZnO,ZnS,,,,,nanorod,,Visible,Xe,350,,4,sonication,,0,Hydrothermal,,0,10,50,,25,,79.00,"Chang, C. J., Y. G. Lin, H. T. Weng and Y. H. Wei, “Photocatalytic Hydrogen Production from Glycerol Solution at Room Temperature by ZnO-ZnS/Graphene Photocatalysts”, Applied Surface Science, Vol. 451, No. 1, pp. 198-206, 2018."
745,,ZnO,,,100,,,nanorod,,UV,Hg,125,,30,,,0,water bath,,0,7,10,,40,3.37,29.69,"Liu, S. X. Wang, K. Wang, R. Lv and Y. Xu, “ZnO/ZnS–PdS Core/Shell Nanorods: Synthesis, Characterization and Application for Photocatalytic Hydrogen Production from a Glycerol/Water Solution”, Applied Surface Science, Vol. 283, pp. 732-739, 2013."
746,,ZnO,,,100,,,nanorod,,UV,Hg,125,,30,,,0,water bath,,0,7,10,,60,3.37,41.57,"Liu, S. X. Wang, K. Wang, R. Lv and Y. Xu, “ZnO/ZnS–PdS Core/Shell Nanorods: Synthesis, Characterization and Application for Photocatalytic Hydrogen Production from a Glycerol/Water Solution”, Applied Surface Science, Vol. 283, pp. 732-739, 2013."
