Repository: PaLaKsIbBaL/Photocatalytic-H2

# Photocatalytic H₂ Production Rate Prediction

A stacked ensemble (CatBoost + Random Forest + XGBoost) that predicts photocatalytic hydrogen production rate from reaction and catalyst design variables, trained on 909 experiments aggregated from 119 literature sources. Includes SHAP-based interpretability to identify the dominant physical/chemical drivers of H₂ yield.

**R² = 0.776 | MSE reduced 32% vs. best single baseline model**

---

## Overview

Photocatalytic hydrogen evolution is a promising route to clean H₂ production, but identifying effective catalyst/reaction-condition combinations experimentally is slow and expensive.

File: 2. s excel.xlsm - Data.csv (part 9 of 9)
Exp,Cocatalyst 1,Semiconductor 1,Semiconductor 2,Semiconductor 3,Semiconductor 1 %,Semiconductor 2 %,Co-Catalyst wt,Form,Structure,Light,Light Source,Power (W),Filter (nm),Photocatalyst load (g/L),Preparation of Semiconductor,Semiconductor Calcination Temp©,Semiconductor Calcination Time (h),Preparation of Photocatalyst,Photocatalyst Calcination Temp ©,Photocatalyst Calcination Time (h),Glycerol Concentration (v%),Solution Volume (ml),pH,Reaction Temp (C),Bandgap (eV),H2vproduction rate(micromol/g.h),Reference
860,,TiO2,TaN,,10,,,nanocomposite,anatase,Visible,Hg-Xe,450,,0.2,,,0,Hydrothermal,,0,10,50,,,,18200.00,"Ravi P, Kumar KD, Rao VN, Shankar M V., Sathish M. TiO2 encased TaN nanoparticles heterojunction for photocatalytic H2 evolution from aqueous glycerol solution. Materials Chemistry and Physics 2023;305. https://doi.org/10.1016/j.matchemphys.2023.127851"
861,,TiO2,TaN,,5,,,nanocomposite,anatase,Visible,Hg-Xe,450,,0.2,,,0,Hydrothermal,,0,10,50,,,,14500.00,"Ravi P, Kumar KD, Rao VN, Shankar M V., Sathish M. TiO2 encased TaN nanoparticles heterojunction for photocatalytic H2 evolution from aqueous glycerol solution. Materials Chemistry and Physics 2023;305. https://doi.org/10.1016/j.matchemphys.2023.127851"
862,,TiO2,TaN,,15,,,nanocomposite,anatase,Visible,Hg-Xe,450,,0.2,,,0,Hydrothermal,,0,10,50,,,,15700.00,"Ravi P, Kumar KD, Rao VN, Shankar M V., Sathish M. TiO2 encased TaN nanoparticles heterojunction for photocatalytic H2 evolution from aqueous glycerol solution. Materials Chemistry and Physics 2023;305. https://doi.org/10.1016/j.matchemphys.2023.127851"
863,,TiO2,,,100,,,nanoparticle,anatase,Visible,Hg-Xe,450,,2,,,0,,,0,10,50,,,,2700.00,"Bastos, S. A. L., P. A. L. Lopes, F. N. Santos and L. A. Silva, “Experimental Design as a Tool to Study the Reaction Parameters in Hydrogen Production from Photoinduced Reforming of Glycerol over CdS Photocatalyst”, International Journal of Hydrogen Energy, Vol. 39, No. 27, pp. 14588-14595, 2014."
864,,TiO2,,,100,,,nanoparticle,anatase,Visible,Hg-Xe,450,,1,,,0,,,0,10,50,,,,3000.00,"Tahir, M., “La-Modified TiO2/Carbon Nanotubes Assembly Nanocomposite for Efficient Photocatalytic Hydrogen Evolution from Glycerol-Water Mixture”, International Journal of Hydrogen Energy, Vol. 44, No. 7, pp. 3711-3725, 2019."
865,,TiO2,,,100,,,nanoparticle,anatase,Visible,Hg-Xe,450,,0.4,,,0,,,0,10,50,,,,3100.00,"Ravi P, Kumar KD, Rao VN, Shankar M V., Sathish M. TiO2 encased TaN nanoparticles heterojunction for photocatalytic H2 evolution from aqueous glycerol solution. Materials Chemistry and Physics 2023;305. https://doi.org/10.1016/j.matchemphys.2023.127851"
866,,TiO2,,,100,,,nanoparticle,anatase,Visible,Hg-Xe,450,,0.2,,,0,,,0,10,50,,,,3500.00,"Ravi P, Kumar KD, Rao VN, Shankar M V., Sathish M. TiO2 encased TaN nanoparticles heterojunction for photocatalytic H2 evolution from aqueous glycerol solution. Materials Chemistry and Physics 2023;305. https://doi.org/10.1016/j.matchemphys.2023.127851"
867,,TiO2,,,100,,,nanoparticle,anatase,Visible,Hg-Xe,450,,0.1,,,0,,,0,10,50,,,,3000.00,"Tahir, M., “La-Modified TiO2/Carbon Nanotubes Assembly Nanocomposite for Efficient Photocatalytic Hydrogen Evolution from Glycerol-Water Mixture”, International Journal of Hydrogen Energy, Vol. 44, No. 7, pp. 3711-3725, 2019."
868,,TiO2,CuNb2O6,,,2.5,,nanocomposite,anatase,Visible,Hg-Xe,450,,0.2,,,0,Impregnation,,0,10,50,,,,8700.00,"Ravi P, Sreedhar A, Noh JS. S-Scheme TiO2/CuNb2O6 Nanocomposite Photocatalyst with Enhanced H2 Evolution Activity from Aqueous Glycerol Solution. ACS Applied Energy Materials 2023;6. https://doi.org/10.1021/acsaem.3c00531"
869,,TiO2,CuNb2O6,,,5,,nanocomposite,anatase,Visible,Hg-Xe,450,,0.2,,,0,Impregnation,,0,10,50,,,,10800.00,"Ravi P, Sreedhar A, Noh JS. S-Scheme TiO2/CuNb2O6 Nanocomposite Photocatalyst with Enhanced H2 Evolution Activity from Aqueous Glycerol Solution. ACS Applied Energy Materials 2023;6. https://doi.org/10.1021/acsaem.3c00531"
870,,TiO2,CuNb2O6,,,7.5,,nanocomposite,anatase,Visible,Hg-Xe,450,,0.2,,,0,Impregnation,,0,10,50,,,,14600.00,"Ravi P, Sreedhar A, Noh JS. S-Scheme TiO2/CuNb2O6 Nanocomposite Photocatalyst with Enhanced H2 Evolution Activity from Aqueous Glycerol Solution. ACS Applied Energy Materials 2023;6. https://doi.org/10.1021/acsaem.3c00531"
871,,TiO3,CuNb2O6,,,10,,nanocomposite,anatase,Visible,Hg-Xe,450,,0.2,,,0,Impregnation,,0,10,50,,,,11800.00,"Ravi P, Sreedhar A, Noh JS. S-Scheme TiO2/CuNb2O6 Nanocomposite Photocatalyst with Enhanced H2 Evolution Activity from Aqueous Glycerol Solution. ACS Applied Energy Materials 2023;6. https://doi.org/10.1021/acsaem.3c00531"
872,,CeO2,rGO,,,1,,nanocomposite,,Visible,Xe,150,,1,,,0,Photodeposition,,0,10,5,,,,20.00,"Balsamo SA, La Greca E, Calà Pizzapilo M, Sciré S, Fiorenza R. CeO2-rGO Composites for Photocatalytic H2 Evolution by Glycerol Photoreforming. Materials 2023;16. https://doi.org/10.3390/ma16020747"
873,,CeO2,GO,,,1,,nanocomposite,,Visible,Xe,150,,1,,,0,Photodeposition,,0,10,5,,,,20.00,"Balsamo SA, La Greca E, Calà Pizzapilo M, Sciré S, Fiorenza R. CeO2-rGO Composites for Photocatalytic H2 Evolution by Glycerol Photoreforming. Materials 2023;16. https://doi.org/10.3390/ma16020747"
874,,CeO2,,,100,,,nanocomposite,,Visible,Xe,150,,1,,,0,Photodeposition,,0,10,5,,,,5.00,"Tahir, M., “La-Modified TiO2/Carbon Nanotubes Assembly Nanocomposite for Efficient Photocatalytic Hydrogen Evolution from Glycerol-Water Mixture”, International Journal of Hydrogen Energy, Vol. 44, No. 7, pp. 3711-3725, 2019."
875,,TiO2,rGO,,,1,,nanocomposite,,Visible,Xe,150,,1,,,0,Photodeposition,,0,10,5,,,2.8,350.00,"Zhong W, Wang C, Peng S, Shu R, Tian Z, Du Y, et al. Investigation on the effect of temperature on photothermal glycerol reforming hydrogen production over Ag/TiO2 nanoflake catalyst. International Journal of Hydrogen Energy 2022;47. https://doi.org/10.1016/j.ijhydene.2022.03.122"
876,,TiO2,GO,,,1,,nanocomposite,,Visible,Xe,150,,1,,,0,Photodeposition,,0,10,5,,,2.6,350.00,"Zhong W, Wang C, Peng S, Shu R, Tian Z, Du Y, et al. Investigation on the effect of temperature on photothermal glycerol reforming hydrogen production over Ag/TiO2 nanoflake catalyst. International Journal of Hydrogen Energy 2022;47. https://doi.org/10.1016/j.ijhydene.2022.03.122"
877,,TiO2,,,100,,,nanocomposite,,Visible,Xe,150,,1,,,0,Photodeposition,,0,10,5,,,3.1,200.00,"Zhong W, Wang C, Peng S, Shu R, Tian Z, Du Y, et al. Investigation on the effect of temperature on photothermal glycerol reforming hydrogen production over Ag/TiO2 nanoflake catalyst. International Journal of Hydrogen Energy 2022;47. https://doi.org/10.1016/j.ijhydene.2022.03.122"
878,,TiO2,rGO,,,1,,nanocomposite,,UV,Hg,150,365,0.5,,,0,Photodeposition,,0,10,10,,,2.8,14000.00,"Estahbanati, M. R. K., M. Feilizadeh and M. C. Iliuta, “Photocatalytic Valorization of Glycerol to Hydrogen: Optimization of Operating Parameters by Artificial Neural Network”, Applied Catalysis B: Environmental, Vol. 209, pp. 483-492, 2017."
879,,TiO2,GO,,,,,nanocomposite,,UV,Hg,150,365,0.5,,,0,Photodeposition,,0,10,10,,,2.6,4830.00,"Balsamo SA, Fiorenza R, Iapichino MTA, Lopez-Tenllado FJ, Urbano FJ, Sciré S. H2 production through glycerol photoreforming using one-pot prepared TiO2-rGO-Au photocatalysts. Molecular Catalysis 2023;547. https://doi.org/10.1016/j.mcat.2023.113346."
880,,TiO2,,,100,,,nanocomposite,,UV,Hg,150,365,0.5,,,0,Photodeposition,,0,10,10,,,3.1,1670.00,"Balsamo SA, Fiorenza R, Iapichino MTA, Lopez-Tenllado FJ, Urbano FJ, Sciré S. H2 production through glycerol photoreforming using one-pot prepared TiO2-rGO-Au photocatalysts. Molecular Catalysis 2023;547. https://doi.org/10.1016/j.mcat.2023.113346."
881,,WO3,,,100,,0.5,nanocomposite,,Visible,Xe,500,,1,,,0,sol-gel,,0,10,200,,,2.76,198.68,"Soha M. Albukhari, L.A. Al-Hajji, Adel A. Ismail,Construction of n-n heterojunction copper manganese spinel/mesoporous WO3 photocatalyst for efficient H2 evolution rate from aqueous glycerol,Renewable Energy,Volume 228,2024,120649"
882,,TiO2,,,100,,,nanoparticle,anatase-rutile,Visible,Xe,300,,0.5,,,0,,,0,10,2,,34,,141.00,"Mizukoshi, Y., “Effects of Sonication on Photocatalytic Reforming of Aqueous Glycerol Solutio”, Ultrasonics Sonochemistry, Vol. 51, pp. 182-185, 2019."
883,,TiO2,,,100,,,nanoparticle,anatase-rutile,Visible,Xe,300,,0.5,,,0,,,0,10,2,,25,,95.00,"Zhang J, Wang D, Chen R, Zhu X, Ye D, Yang Y, et al. Insight into synergistic enhancement of photothermal catalytic hydrogen production by plasmonic Au-NP/TiO2 in the presence of glycerol. Energy Conversion and Management 2023;277. https://doi.org/10.1016/j.enconman.2022.116626"
884,,TiO2,,,100,,,nanoparticle,anatase-rutile,UV,,,,0.5,,,0,,,0,10,2,,25,,93.00,"Zhang J, Wang D, Chen R, Zhu X, Ye D, Yang Y, et al. Insight into synergistic enhancement of photothermal catalytic hydrogen production by plasmonic Au-NP/TiO2 in the presence of glycerol. Energy Conversion and Management 2023;277. https://doi.org/10.1016/j.enconman.2022.116626"
885,,ZnO,CuO,,,,,nanocomposite,,Visible,Xe,,,0.67,,,0,,,0,10,75,,25,3.11,930.00,"Ahmad I, Shukrullah S, Naz MY, Bhatti HN, Khalid NR, Ullah S. Rational design of ZnO–CuO–Au S-scheme heterojunctions for photocatalytic hydrogen production under visible light. International Journal of Hydrogen Energy 2023;48. https://doi.org/10.1016/j.ijhydene.2022.11.293"
886,,TiO2,,,100,,,nanoparticle,anatase,Visible,Hg-Xe,,,,sol-gel,,0,,,0,10,50,,,,4400.00,"Jayachitra S, Mahendiran D, Ravi P, Murugan P, Sathish M. Highly conductive NiSe2 nanoparticle as a co-catalyst over TiO2 for enhanced photocatalytic hydrogen production. Applied Catalysis B: Environmental 2022;307. https://doi.org/10.1016/j.apcatb.2022.121168"
888,NiO,TiO2,NiT-3,,97,3,,nanocomposites,anatase-rutile,Visible,Sunlight,,,0.05,sol-gel,500,4,Sol-gel,500,4,5,20,,25,3.12,15620.00,"Rajendran, S., Saju, S., Mani, S. S., Asoka, A. K., Saha, A., Arun, P. S., Ghosh, B., Mathew, T., & Gopinath, C. S. (2025). Multifunctional NiO/Ti³⁺–TiO₂ for concurrent water reduction and glycerol oxidation to value added products by sunlight driven photocatalysis. Journal of Materials Chemistry A, 13, 2105–2120"
889,NiO,TNWs,rGO,,96,4,0.8,"nanowires,nanoflakes",anatase,Visible,Xe,,,0.8,hydrothermal,700,2,Solvothermal ,400,3,5,50,,,1.53,386.00,"Wang, L., Chen, K., Yin, C., Qin, X., Zhou, Z., Xie, H., & Wu, W. (2025). Efficient hydrogen production from glycerol over novel NiO/TNWs/rGO photocatalysts. Materials Science in Semiconductor Processing, 190, 109333."
890,Pd,TiO₂,CDs,,99,1,0.27,nanoparticles,anatase,Visible, Xe,450,,0.05,nano titanium dioxide,,0,impregnation ,60,12,5,20,7,25,3.17,709.00,"Mani, S. S., Rajendran, S., Saju, S., Babu, B. M., Mathew, T., & Gopinath, C. S. (2025). Sunlight-driven photocatalytic hydrogen production from glycerol over carbon dot-decorated titania composites. Chemistry – An Asian Journal, 20, e202500757"
892,Cu,TiO₂,,,98,,1.5,nanoparticles ,anatse,Visible,Xe ,300,,8,TiO2 nanoparticles,,0,Photodeposition ,,,5.4,50,,80,3.2,649.00,"Wang, L., Lei, D., Lv, Y., Guo, R., Wu, Y., & Wang, Z. (2025). Photothermal catalytic hydrogen production from glycerol reforming over Cu/TiO₂ nanoparticles. Sustainable Energy Technologies and Assessments, 73, 104144."
894,,FePO₄,CuMn₂O₄,,85,15,,"nanoflakes, nanoparticles",,Visible,Xe ,,,2,sol-gel,550,3,coprecipitation,500,5,10,150,,,2.74,2222.00,"Alahmadi, N., Abdel-Haleem, F. M., Alotaibi, A. N., Mohamed, R. M., & Shawky, A. (2025). Sustainable H₂ evolution by photocatalytic reforming of glycerol over nanostructured CuMn₂O₄/FePO₄ heterojunctions under visible light. Surfaces and Interfaces, 72, 107320.
"
896,Pt,TiO₂,REFeO₃,,,,,nanotubes,anatase,Visible,Xe,150,,,anodic oxidation ,450,1,Spin-coating,450,3,0.55,150,,,1.95,31620.00,"Sowik, J., Malankowska, A., Winiarski, M. J., Klimczuk, T., & Zaleska-Medynska, A. (2025). Rare-Earth orthoferrite Perovskite-Modified titanium dioxide Nanotubes: Enhancing photoelectrocatalytic processes for sustainable energy and environmental solutions. Applied Surface Science, 704, 163451.
"
897,,CdS,,,100,,,nanosheets,,Visible,Xe,,,1,hydrothermal,,0,hydrothermal ,,1,,3,7,25,2.59,48.20,"Kang, H., Chai, J., Yan, X., Turchiano, C., Castillo, E., Capobianco, M. D., Sullivan, L., Pan, X., He, D., Xiao, X., & Gu, J. (2025). Photocatalytic Upcycling of Plastic Waste for Selective Acetamide Synthesis by Intercepting Carbon Intermediates. ACS Catalysis, 15, 18187–18196."
899,,Bi₂WO₆,BiOI (BI),,95,5,,nanosheets,,Visible,Xe ,500,,0.83,solvothermal ,,0,solvothermal ,170,,,,,25,2.52,2221.00,"Qu, Y., Bu, K., Zhang, J., Chen, D., Li, H., & Bai, L. (2025). Visible-light-driven photocatalytic acetalization of furfural to value-added bio-fuel components over BiOI/Bi₂WO₆ Z-scheme heterojunction. Renewable Energy, 247, 123045.
"
900,Pt,NiFe-LDH,NiCo-LDH,,,,0.25,nanoparticles,anatase-rutile,Visible,Xe ,,,1.25,Co-precipitation,450,4,Co-precipitation,450,12,0.25,40,7,,2.66,17.10,"Toledo Camacho, S. Y., Mediana Cabello, F., Contreras Iglesias, S., Davies, P. R., Morgan, D. J., & Chachvalvutikul, A. (2025). Layered double hydroxides for H₂ generation by the photoreforming of organic compounds. Catalysis Today, 448, 115168.
"
901,Pt,TiO2,TiO2,TiO2,86,7,0.02,nanospheres,anatase-rutile-brookite,UV,LED,,375,0.5,Pulsed laser ablation,400,4,Mechanical dispersion,,4,16.5,100,,,2.51,1280.00,"Fakhrutdinova, E. D., Gorbina, O. A., Vodyankina, O. V., Kulinich, S. A., & Svetlichnyi, V. A. (2025). Effect of Ultra-Small Platinum Single-Atom Additives on Photocatalytic Activity of the CuOₓ-Dark TiO₂ System in HER. Nanomaterials, 15, 1378"
902,Cu,d-gC 3N4,C8H5F3N2,,98.4,1.6,0.2,nanoparticles,,UV,Kessil,,390,3.7,Thermal polymerization ,550,4,impregnation,550,,,3,,25,2.39,0.00,"Zuo, D., Pradhan, S., Banerjee, M., Rockstroh, N., Bartling, S., Rabee, A. I. M., Tian, X., Skorynina, A., Jaworski, A., Simonelli, L., Rabeah, J., Jiao, H., Beller, M., & Das, S. (2025). Photocatalytic Aqueous Reforming of Methyl Formate. Advanced Materials, e202509890."
903,,TiO2,g-C3N4,,50,50,,spherical nanoparticles,anatase,,Sunlight,,,0.2,solvothermal ,450,3,Solvothermal ,80,4,10,50,,25,2.69,11025.00,"Abdallah, S. S., Maridevaru, M. C., Al Marzouqi, F., Al Wahaibi, B., Nagaveni, M., Murikinati, M. K., Venkatakrishnan, S. M., Khraisheh, M., & Selvaraj, R. (2025). Moringa oleifera leaf extract mediated green synthesis of TiO₂@g-C₃N₄ heterojunction for enhanced photocatalytic hydrogen evolution. ACS Omega, 10, 60422–60434"
904,Pt,TiO2,,,99.6,,0.4,nanoparticles,anatse-rutile,UV,LED ,4,320,1,Hydrothermal,650,0,impregnation,250,24,,10,,55,3.25,73750.00,"Peng, Y., Rockstroh, N., Bartling, S., Rabeah, J., Dai, X., Saha, A., Thaper, T., Scharl, R., Simonelli, L., Junge, H., & Beller, M. (2025). Photocatalytic reforming of methyl tert-butyl ether (MTBE) to hydrogen over Pt/TiO₂ catalysts. Nature Communications, 16, 59125"
905,Cu-S3,CdxZn1-xS,,,,,,nanorods,,Visible,NIR,,,,solvothermal ,,0,Cation exchange,150,2,,,,58.5,2.09,1040.00,"Wan, Q., Cui, E., Tong, T., Cao, Z., Wang, F., Yin, S., Song, K., Jiang, W., Liu, G., & Ye, J. (2025). Atomic-Level Heterojunction for Efficient and Selective Biomass Upcycling toward Simultaneous Production of Value-Added Chemicals and H₂ Fuels. ACS Nano, 19, 7327–7336."
907,,ZnS,ZnO,,,,,nano-heterojunction,,Visible,Xe,301,,0.5,hydrothermal,,0,hydrothermal,200,5.1667,,20,,25,3.34,18810.00,"Han, S., Mao, Q., Guo, M., Feng, J., Xu, Y., & Sun, Y. (2025). Intimate ZnS@ZnO nano-heterojunctions for high-efficient photocatalytic water splitting. Ceramics International, 51, 6422–6429.
"
908,Cu-CQDs,TiO2,TiO2,,75,25,,nanoparticles,anatase-rutile,Visible, Xe/Hg ,,,1,Microwave-assisted,160,0.25,impregnation,50,4,,24.16,,,1.96,7.20,"Backes, C. W., Reis, F. B., Strapasson, G. B., Assis, M., Longo, E., & Weibel, D. E. (2025). Green Synthesis of carbon quantum dots for enhancing photocatalytic activity: Hydrogen/oxygen evolution and dye photodegradation. Catalysis Today, 443, 114996."
909,Cu,TiO2,,,99,,1,nanoparticles,anatase-brookite,UV,Hg,254,,0.25,Sol–gel,400,4,Deposition–precipitation,400,12,10,200,6,25,2.2,9620.00,"Espinoza-Reza, S., Camposeco-Solis, R., García-Serrano, L. A., & Mejía-Centeno, I. (2025). Enhanced hydrogen production by Rh-Cu supported on TiO₂ by the photocatalytic process. Journal of Photochemistry & Photobiology, A: Chemistry, 469, 116513"
910,Pd-PdO2,TiO2,TiO2,,95,,5,nanoparticles,anatase,Visible,Xe,300,,,Commercial support,400,3,impregnation,400,3,2.38,10,,180,,1890.00,"Yang, J., Zhou, H., Luo, J., & Wang, M. (2025). Pd-PdO/TiO₂ for syngas evolution from temperature-controlled reforming of glycerol. ACS Catalysis, 15, 1663–167"
911,Pt,CaTiO3,,,,,,nanocubes,,UV,Hg,,,1.5,sol–gel ,850,3,sol–gel,850,3,10,150,,22,3.34,1185.00,"Kurdi, A. A., Albukhari, S. M., Aljohani, N. S., & Mohamed, R. M. (2025). Polymeric surfactant-assisted sol–gel synthesis of CaTiO₃ nanocubes for sustainable photocatalytic H₂ evolution. Materials Science and Engineering B, 321, 118480.
"
912,Pt,FePO₄,NiS,,97,12,,nanocomposite,,Visible,Xe,500,,2,sol–gel ,,0,sol–gel,,,10,200,,,2.56,4252.00,"Alhaddad, M., Abdel-Haleem, F. M., Khedr, T. M., & Baoum, A. A. (2026). Efficient design of mesoporous NiS/FePO₄ S-scheme heterojunction photocatalyst for efficiently enhancing hydrogen evolution under visible light. Materials Science and Engineering B, 323, 118842.
"
913,Pt,BaTiO3,CuAl2O4,,,16,0.5,nanoparticles,,Visible,Xe,500,,1.6,sol–gel ,600,5,impregnation,550,3,10,200,,,2.39,3152.90,"Khedr, T. M., Salem, M. E., & Alroba, A. A. N. (2026). Mesoporous CuAl₂O₄/BaTiO₃ S-scheme heterojunction photocatalyst for visible-light-induced H₂ evolution. Materials Science and Engineering B, 324, 119034.
"
914,NrGO,TiO2,TiO2,Fe3O4,17.3,,48.1,nanoparticles,anatase-brookite,UV,UVA,45,,2,Laser-assisted synthesis,,0,Liquid-phase laser,100,,1.83,50,,,1.2,0.60,"Gutiérrez, M. S., Peral, J., Buyens, D., György, E., & del Pino, Á. P. (2026). Influence of the graphene oxide precursor in laser-synthetized hybrid photocatalysts for the H₂ production by glycerol photoreforming. Materials Research Bulletin, 196, 113899."
915,Pt,TiO2,CuO,,99.37,0.63,1,nanoplates,anatse-brookite,,LED,,,1,Microwave-assisted method,400,4,thermal ,400,4,5,,,25,3.11,282.50,"Longchin, P., Gebremariam, T. T., Thoumrungroj, A., & Hunsom, M. (2026). Highly efficient photocatalytic H₂ production from refined crude glycerol via CuO/TiO₂ nanocomposites: Process optimization and role of co-catalysts. Journal of Alloys and Compounds, 1050, 185660."
